Repository: DanielTschang/llm_wiki

# LLM Wiki

A multi-user knowledge platform. People put source documents into a **Project**; an LLM turns them into linked wiki pages that the whole Project can search, chat with and query through an agent. Access is by role (Owner, Editor, Viewer) per Project.

This is a rewrite of [nashsu/llm_wiki](https://github.com/nashsu/llm_wiki) from a desktop app into a web platform for 50–200 users on a company Kubernetes cluster. The idea behind the wiki itself comes from [llm-wiki.md](llm-wiki.md).

- Vocabulary and the decisions behind it: [CONTEXT.md](CONTEXT.md), [docs/adr/](docs/adr/)
- Plan, status and open work: [plans/PLAN.md](plans/PLAN.md)
- Database schema: [plans/schema.md](plans/schema.md)

## Architecture

| Part | Where | What it does |
|---|---|---|
| Frontend | `src/` | React web app, built to `dist-web/` and served by the server |
| Ingest worker | `src/worker/` | Node script the server supervises; reads Sources, writes pages |
| Server | `src-tauri/crates/server` | axum: accounts and sessions, role checks, `/rpc`, uploads, SSE events, LLM gateway |
| Core | `src-tauri/crates/core` | Search, the agent, document parsing, commands |
| Storage | `src-tauri/crates/storage` | Pages, links and versions in Postgres; files in S3 (MinIO); vectors in pgvector; accounts and settings |

Browsers never hold an LLM API key: models are configured by a Platform Admin and called through the server's gateway.

## Run it locally

You need Docker, `k3d`, `kubectl`, Node.js 22+ and Rust.

```bash
make install        # npm dependencies
make k3d-up         # Postgres (pgvector), NATS, MinIO, OTel in a local k3d cluster
make web worker     # build the frontend and the ingest worker
make platform-dev   # run the server against that cluster
```

Open the address it prints and sign in as `admin` (the script prints the password). Add models under Settings → LLM Models; their API keys are read from `LLM_WIKI_KEY_*` environment variables of the server process.

[START.md](START.md) has the details (in Chinese).

## Tests

```bash
make test-pg        # Rust tests, including the Postgres and MinIO ones
make e2e-accounts   # accounts, roles, gateway, search and ingest over HTTP
make test           # frontend (mocked) and Rust tests
```

## Moving a folder project in

Projects from the old folder layout can be copied into the platform once:

```bash
llm-wiki-import --dir path/to/project --name "My project"
```

File: projects/Lithography-wiki/raw/sources/optical-lithography/.cache/01 - ch1.pdf.txt (part 1 of 2)
## Page 1

1
Introduction to Semiconductor 
Lithography
The fabrication of an integrated circuit (IC) involves a great 
variety of physical and chemical processes performed on a 
semiconductor (e.g. silicon) substrate. In general, the various 
processes used to make an IC fall into three categories: fi lm 
deposition, patterning and semiconductor doping. Films of 
both conductors (such as polysilicon, aluminum, tungsten and 
copper) and insulators (various forms of silicon dioxide, silicon 
nitride and others) are used to connect and isolate transistors 
and their components. Selective doping of various regions of 
silicon allows the conductivity of the silicon to be changed 
with the application of voltage. By creating structures of these 
various components, millions (or even billions) of transistors can be built and wired 
together to form the complex circuitry of a modern microelectronic device. Fundamental 
to all of these processes is lithography, i.e. the formation of three-dimensional (3D) relief 
images on the substrate for subsequent transfer of the pattern into the substrate.
The word lithography comes from the Greek lithos, meaning stones, and graphia, 
meaning to write. It means quite literally writing on stones. In the case of semiconductor 
lithography, our stones are silicon wafers and our patterns are written with a lightsensitive polymer called a photoresist. To build the complex structures that make up a 
transistor and the many wires that connect the millions of transistors of a circuit, lithography and etch pattern transfer steps are repeated at least 10 times, but more typically 25 
to 40 times to make one circuit. Each pattern being printed on the wafer is aligned to the 
previously formed patterns as slowly the conductors, insulators and selectively doped 
regions are built up to form the fi nal device.
The importance of lithography can be appreciated in two ways. First, due to the large 
number of lithography steps needed in IC manufacturing, lithography typically accounts 
Mask
Wafer
Fundamental Principles of Optical Lithography: The Science of Microfabrication. Chris Mack.
© 2007 John Wiley & Sons, Ltd. ISBN: 978-0-470-01893-4


## Page 2

2 Fundamental Principles of Optical Lithography
for about 30 % of the cost of manufacturing a chip. As a result, IC fabrication factories 
(‘fabs’) are designed to keep lithography as the throughput bottleneck. Any drop in output 
of the lithography process is a drop in output for the entire factory. Second, lithography 
tends to be the technical limiter for further advances in transistor size reduction and thus 
chip performance and area. Obviously, one must carefully understand the trade-offs 
between cost and capability when developing a lithography process for manufacturing. 
Although lithography is certainly not the only technically important and challenging 
process in the IC manufacturing fl ow, historically, advances in lithography have gated 
advances in IC cost and performance.
1.1 Basics of IC Fabrication
A semiconductor is not, as its name might imply, a material with properties between an 
electrical conductor and an insulator. Instead, it is a material whose conductivity can be 
readily changed by several orders of magnitude. Heat, light, impurity doping and the 
application of an electric fi eld can all cause fairly dramatic changes in the electrical conductivity of a semiconductor. The last two can be applied locally and form the basis of a 
transistor: by applying an electric fi eld to a doped region of a semiconductor material, 
that region can be changed from a good to a poor conductor of electricity, or vice versa. 
In effect, the transistor works as an electrically controlled switch, and these switches can 
be connected together to form digital logic circuits. In addition, semiconductors can be 
made to amplify an electrical signal, thus forming the basis of analog solid-state 
circuits.
By far the most common semiconductor in use is silicon, due to a number of factors 
such as cost, formation of a stable native oxide and vast experience (the fi rst silicon IC 
was built in about 1960). A wafer of single-crystal silicon anywhere from 75–300 mm in 
diameter and about 0.6–0.8 mm thick serves as the substrate for the fabrication and interconnection of planar transistors into an IC. The most advanced circuits are built on 200- 
and 300-mm-diameter wafers. The wafers are far larger than the ICs being made so that 
each wafer holds a few hundred (and up to a few thousand) IC devices. Wafers are processed in lots of about 25 wafers at a time, and large fabs can have throughputs of greater 
than 10 000 wafers per week. The cycle time for making a chip, from starting bare silicon 
wafers to a fi nished wafer ready for dicing and packaging, is typically 30–60 days. Semiconductor processing (or IC fabrication) involves two major tasks:
• Creating small, interconnected 3D structures of insulators and conductors in order to 
manipulate local electric fi elds and currents
• Selectively doping regions of the semiconductor (to create p–n junctions and other 
electrical components) in order to manipulate the local concentration of charge 
carriers
1.1.1 Patterning
The 3D microstructures are created with a process called patterning. The common subtractive patterning process (Figure 1.1) involves three steps: (1) deposition of a uniform 
fi lm of material on the wafer; (2) lithography to create a positive image of the pattern 


## Page 3

 Introduction to Semiconductor Lithography 3
that is desired in the fi lm; and (3) etch to transfer that pattern into the wafer. An additive
process (such as electroplating) changes the order of these steps: (1) lithography to create 
negative image of the pattern that is desired; and (2) selective deposition of material into 
the areas not protected by the lithographically produced pattern. Copper is often patterned 
additively using the damascene process (named for a unique decorative metal fi ll process 
applied to swords and developed in Damascus about 1000 years ago).
Deposition can use many different technologies dependent on the material and the 
desired properties of the fi lm: oxide growth (direct oxidation of the silicon), chemical 
vapor deposition (CVD), physical vapor deposition (PVD), evaporation and sputtering. 
Common fi lms include insulators (silicon dioxide, silicon nitride, phosphorous-doped 
glass, etc.) and conductors (aluminum, copper, tungsten, titanium, polycrystalline silicon, 
etc.). Lithography, of course, is the subject of this book and will be discussed at great 
length in the pages that follow. Photoresists are classed as positive, where exposure to 
light causes the resist to be removed, and negative, where exposed patterns remain after 
development. The goal of the photoresist is to resist etching after it has been patterned 
so that the pattern can be transferred into the fi lm.
1.1.2 Etching
Etch involves both chemical and mechanical mechanisms for removal of the material not 
protected by the photoresist. Wet etch, perhaps the simplest form of etch, uses an etchant 
solution such as an acid that chemically attacks the underlying fi lm while leaving the 
photoresist intact. This form of etching is isotropic and thus can lead to undercutting as 
the fi lm is etched from underneath the photoresist. If anisotropic etching is desired (and 
most always it is), directionality must be induced into the etch process. Plasma etching
replaces the liquid etchant with a plasma – an ionized gas. Applying an electric fi eld 
causes the ions to be accelerated downward toward the wafer. The resulting etch is a mix 
of chemical etching due to reaction of the fi lm with the plasma and physical sputtering 
due to the directional bombardment of the ions hitting the wafer. The chemical nature of 
the etch can lead to good etch selectivity of the fi lm with respect to the resist (selectivity 
being defi ned as the ratio of the fi lm etch rate to the resist etch rate) and with respect 
to the substrate below the fi lm, but is essentially isotropic. Physical sputtering is very 
Wafer
Film
Resist
Deposition
Lithography
Etch
Resist
Strip
Figure 1.1 A simple subtractive patterning process


## Page 4

4 Fundamental Principles of Optical Lithography
directional (etching is essentially vertical only), but not very selective (the resist etches 
at about the same rate as the fi lm to be etched). Reactive ion etching combines both effects 
to give good enough selectivity and directionality – the accelerated ions provide energy 
to drive a chemical etching reaction.
The photoresist property of greatest interest for etching is the etch selectivity, which is 
dependent both on the photoresist material properties and the nature of the etch process 
for the specifi c fi lm. Good etch processes often have etch selectivities in excess of 4 (for 
example, polysilicon with a novolac resist), whereas poor selectivities can be as low as 
1 (for example, when etching an organic bottom antirefl ection coating). Etch selectivity 
and the thickness of the fi lm to be etched determine the minimum required resist thickness. Mechanical properties of the resist, such as adhesion to the substrate and resistance 
to mechanical deformation such as bending of the pattern, also play a role during 
etching.
For an etch process without perfect selectivity, the shape and size of the fi nal etched 
pattern will depend on not only the size of the resist pattern but its shape as well. Consider 
a resist feature whose straight sidewalls make an angle q with respect to the substrate 
(Figure 1.2). Given vertical and horizontal etch rates of the resist RV and RH, respectively, 
the rate at which the critical dimension (CD) shrinks will be
d
d HV
CD
t
=+ 2( cot ) RR θ (1.1)
Thus, the rate at which the resist CD changes during the etch is a function of the resist 
sidewall angle. As the angle approaches 90°, the vertical component ceases to contribute 
and the rate of CD change is at its minimum. In fact, Equation (1.1) shows three ways to 
minimize the change in resist CD during the etch: improved etch selectivity (making both 
RH and RV smaller), improved anisotropy (making RH/RV smaller) and a sidewall close to 
vertical (making cotq smaller).
The example above, while simple, shows clearly how resist profi le shape can affect 
pattern transfer. In general, the ideal photoresist shape has perfectly vertical sidewalls. 
Other nonideal profi le shapes, such as rounding of the top of the resist and resist footing, 
will also affect pattern transfer.
Resist
RH
RV
q
Figure 1.2 Erosion of a photoresist line during etching, showing the vertical and horizontal 
etch rate components


## Page 5

 Introduction to Semiconductor Lithography 5
1.1.3 Ion Implantation
Selective doping of certain regions of the semiconductor begins with a patterning step 
(Figure 1.3). Regions of the semiconductor that are not covered by photoresist are exposed 
to a dopant impurity. p-type dopants like boron have three outer shell electrons and when 
inserted into the crystal lattice in place of silicon (which has four outer electrons) create 
mobile holes (empty spots in the lattice where an electron could go). n-type dopants such 
as phosphorous, arsenic and antimony have fi ve outer electrons, which create excess 
mobile electrons when used to dope silicon. The interface between p-type regions and ntype regions of silicon is called a p–n junction and is one of the foundational structures 
in the building of semiconductor devices.
The most common way of doping silicon is with ion implantation. The dopant is ionized 
in a high-vacuum environment and accelerated into the wafer by an electric fi eld (voltages 
of hundreds of kilovolts are common). The depth of penetration of the ions into the wafer 
is a function of the ion energy, which is controlled by the electric fi eld. The force of the 
impact of these ions will destroy the crystal structure of the silicon, which then must be 
restored by a high-temperature annealing step, which allows the crystal to reform (but 
also causes diffusion of the dopant). Since the resist must block the ions in the regions 
where dopants are not desired (that is, in the regions covered by the resist), the resist 
thickness must exceed the penetration depth of the ions.
Ion implantation penetration depth is often modeled as a Gaussian distribution of 
depths, i.e. the resulting concentration profi le of implanted dopants follows a Gaussian 
shape. The mean of the distribution (the peak of the concentration profi le) occurs at a 
depth called the projected range, Rp. The standard deviation of the depth profi le is called 
the straggle, ∆Rp. For photoresists, the projected range varies approximately linearly with 
implant energy, and inversely with the atomic number of the dopant (Figure 1.4a). A more 
accurate power-law model (as shown in Figure 1.4a) is described in Table 1.1. The 
straggle varies approximately as the square root of implant energy, and is about independent of the dopant (Figure 1.4b). For higher energies (1 MeV and above), higher atomic 
number dopants produce more straggle. When more detailed predictions are needed, 
Monte Carlo implantation simulators are frequently used.
Resist
Lithography
Ion Implantation
Resist
Strip
Wafer
Dopant
Ions
Figure 1.3 Patterning as a means of selective doping using ion implantation


## Page 6

6 Fundamental Principles of Optical Lithography
In order to mask the underlying layers from implant, the resist thickness must be set 
to at least
resist thickness R m R ≥+pp ∆ (1.2)
where m is set to achieve a certain level of dopant penetration through the resist. For 
example, if the dopant concentration at the bottom of the resist cannot be more than 10−4
times the peak concentration (a typical requirement), then m should be set to 4.3. While 
the resolution requirements for the implant layers tend not to be challenging, often the 
thickness required for adequate stopping power does pose real challenges to the lithographer. Carbonization of the resist during high energy and high dose implantation (as well 
as during plasma etching) can also result in a fi lm that is very diffi cult to strip away at 
the end.
1.1.4 Process Integration
The combination of patterning and selective doping allows the buildup of the structures 
required to make transistors. Figure 1.5 shows a diagrammatical example of a pair of 
CMOS (complementary metal oxide semiconductor) transistors. Subsequent metal layers 
(up to 10 metal levels are not uncommon) can connect the many transistors into a full 
0
500
1000
1500
2000
2500
3000
0 200 400 600 800 1000 1200 1400 1600
Ion Energy (keV)
Projected Range (nm)
B
P
As
0
20
40
60
80
100
120
140
160
180
200
0 200 400 600 800 1000 1200 1400 1600
Ion Energy (keV)
Straggle (nm)
B
P
As
(a) (b)
Figure 1.4 Measured and fi tted ion implantation penetration depths for boron, phosphorous 
and arsenic in AZ 7500 resist: (a) projected range and (b) straggle. Symbols are data1
 and 
curves are power-law fi ts to the data as described in Table 1.1. For the straggle data, the 
empirical model fi t is ∆Rp = 4.8E0.5 where E is the ion energy in keV and ∆Rp is the straggle 
in nm
Table 1.1 Empirical model of ion implanted projected 
range (Rp, in nm) into photoresist versus ion energy (E, in 
keV) as Rp = aEb
Dopant Coeffi cient a Power b
Boron 26.9 0.63
Phosphorous 5.8 0.80
Arsenic 0.49 1.11


## Page 7

 Introduction to Semiconductor Lithography 7
circuit and the fi nal metal layer will provide connections to the external pins of the device 
package.
Many lithographic levels are required to fabricate an IC, but about 1/3 of these levels 
are considered ‘critical’, meaning that those levels have challenging lithographic requirements. Which levels are critical depends on the process technology (CMOS logic, DRAM, 
BiCMOS, etc.). The most common critical levels of a CMOS process are active area, 
shallow trench isolation (STI), polysilicon gate, contact (between metal 1 and poly) and 
via (between metal layers), and metal 1 (the fi rst or bottom most metal layer). For a large 
logic chip with 10 layers of metal, the fi rst three will be ‘1×’, meaning the dimensions 
are at or nearly at the minimum metal 1 dimensions. The next three metal layers will be 
‘2×’, with dimensions about twice as big as the 1× metal levels. The next few metal levels 
will be 4×, with the last few levels as large as 10×. For a DRAM device, some of the 
critical levels are known as storage, isolation, wordline and bitline contact (see Figure 
1.6 for example design patterns for these four levels).
1.2 Moore’s Law and the Semiconductor Industry
The impact of semiconductor ICs on modern life is hard to overstate. From computers to 
communication, entertainment to education, the growth of electronics technology, fueled 
Silicon Wafer
n-well p-well
p+ p+
Oxide Polysilicon Metal
n+ n+
Figure 1.5 Cross section of a pair of CMOS transistors showing most of the layers through 
metal 1
(a) Storage (b) Isolation (c) Wordline (d) Bitline Contact
Figure 1.6 Critical mask level patterns for a 1-Gb DRAM chip2. Each pattern repeats in both 
x and y many times to create the DRAM array


## Page 8

8 Fundamental Principles of Optical Lithography
by advances in semiconductor chips, has been phenomenal. The impact has been so profound that it is now often taken for granted: consumers have come to expect increasingly 
sophisticated electronics products at ever lower prices, and semiconductor companies 
expect growth and profi ts to improve continually. The role of optical lithography in these 
trends has been, and will continue to be, vital.
The remarkable evolution of semiconductor technology from crude single transistors 
to billion-transistor microprocessors and memory chips is a fascinating story. One of the 
fi rst ‘reviews’ of progress in the semiconductor industry was written by Gordon Moore, 
a founder of Fairchild Semiconductor and later Intel, for the 35th anniversary issue of 
Electronics magazine in 1965.3
 After only 6 years since the introduction of the fi rst commercial planar transistor in 1959, Moore observed an astounding trend – the number of 
electrical components per IC chip was doubling every year, reaching about 60 transistors 
in 1965. Extrapolating this trend for a decade, Moore predicted that chips with 64 000 
components would be available by 1975! Although extrapolating any trend by three orders 
of magnitude can be quite risky, what is now known as Moore’s Law proved amazingly 
accurate.
Some important details of Moore’s remarkable 1965 paper have become lost in the lore 
of Moore’s Law. First, Moore described the number of components per IC, which included 
resistors and capacitors, not just transistors. Later, as the digital age reduced the predominance of analog circuitry, transistor count became a more useful measure of IC complexity. Further, Moore clearly defi ned the meaning of the ‘number of components per chip’ 
as the number which minimized the cost per component. For any given level of manufacturing technology, one can always add more components – the problem being a reduction in yield and thus an increase in the cost per component. As any modern IC manufacturer 
knows, cramming more components onto ICs only makes sense if the resulting manufacturing yield allows costs that result in more commercially desirable chips. This ‘minimum 
cost per component’ concept is in fact the ultimate driving force behind the economics 
of Moore’s Law.
Consider a very simple cost model for chip manufacturing as a function of lithographic 
feature size. For a given process, the cost of making a chip is proportional to the area of 
silicon consumed divided by the fi nal yield of the chips. Will shrinking the feature sizes 
on the chip result in an increase or decrease in cost? The area of silicon consumed will 
be roughly proportional to the feature size squared. But yield will also be a function of 
feature size. Assuming that the only yield limiter will be the parametric effects of reduced 
feature size, a simple yield model might look something like
Yield Cost w
Yield
ww =− ∝ −− 1 0 22 2
2
e, ( )/ σ (1.3)
where w is the feature size (which must be greater than w0 for this model), w0 is the ultimate resolution (feature size at which the yield goes to zero), and s is the sensitivity of 
yield to feature size. Figure 1.7 shows this yield model and the resulting cost function for 
arbitrary but reasonable parameters.
But minimizing cost is not really the goal of a semiconductor fab – it is maximizing 
profi t. Feature size affects total profi t in two ways other than chip cost. The number of 
chips per wafer is inversely proportional to the area of each chip, thus increasing the 


## Page 9

 Introduction to Semiconductor Lithography 9
number of chips that can be sold (that is, the total possible throughput of chips for the 
fab). Also, the value of each chip is often a function of the feature size. Smaller transistors 
generally run faster and fi t in smaller packages – both desirable features for many applications. Assuming the price that a chip can be sold for is inversely proportional to the 
minimum feature size on the chip, an example profi t model for a fab is shown in Figure 
1.8. The most important characteristic is the steep falloff in profi t that occurs when trying 
to use a feature size below the optimum. For the example here, the profi t goes to zero if 
one tries to shrink the feature size by 10 % below its optimum value (unless, of course, 
–1.5
–1.0
–0.5
0.0
0.5
1.0
1.5
2.0
60 70 80 90 100 110 120
Minimum Feature Size (nm)
Profit (A.U.)
0.0
0.2
0.4
0.6
0.8
1.0
60 80 100 120
Minimum Feature Size (nm)
Chip Yield
0
1
2
3
4
5
6
7
8
9
10
60 80 100 120
Minimum Feature Size (nm)
Chip Cost (A.U.)
Figure 1.7 A very simple yield and cost model shows the feature size that minimizes chip 
cost (w0 = 65nm, s = 10nm). Lowest chip cost occurs, in this case, when w = 87nm, corresponding to a chip yield of about 90%
Figure 1.8 Example fab profi t curve using the yield and cost models of Figure 1.7 and 
assuming the value of the chip is inversely proportional to the minimum feature size. For this 
example, maximum profi t occurs when w = 80nm, even though the yield is only 65%


## Page 10

10 Fundamental Principles of Optical Lithography
the yield curve can be improved). It is a diffi cult balancing act for a fab to try to maximize 
its profi t by shrinking feature size without going too far and suffering from excessive 
yield loss.
In 1975, Moore revisited his 1965 prediction and provided some critical insights into 
the technological drivers of the observed trends.4 Checking the progress of component 
growth, the most advanced memory chip at Intel in 1975 had 32 000 components (but 
only 16 000 transistors). Thus, Moore’s original extrapolation by three orders of magnitude was off by only a factor of 2. Even more importantly, Moore divided the advances 
in circuit complexity among its three principle components: increasing chip area, decreasing feature size, and improved device and circuit designs. Minimum feature sizes were 
decreasing by about 10 % per year (resulting in transistors that were about 21 % smaller 
in area, and an increase in transistors per area of 25 % each year). Chip area was increasing by about 20 % each year (Figure 1.9). These two factors alone resulted in a 50 % 
increase in the number of transistors per chip each year. Design cleverness made up 
the rest of the improvement (33 %). In other words, the 2× improvement =
(1.25)(1.20)(1.33).
Again, there are important details in Moore’s second observation that are often lost in 
the retelling of Moore’s Law. How is ‘minimum feature size’ defi ned? Moore explained 
that both the linewidths and the spacewidths used to make the circuits are critical to 
density. Thus, his density-representing feature size was an average of the minimum linewidth and the minimum spacewidth used in making the circuit. Today, we use the equivalent metric, the minimum pitch divided by 2 (called the minimum half-pitch). Unfortunately, 
many modern forecasters express the feature size trend using features that do not well 
represent the density of the circuit. Usually, minimum half-pitch serves this purpose 
best.
By breaking the density improvement into its three technology drivers, Moore was 
able to extrapolate each trend into the future and predict a change in the slope of his 
1
10
100
1000
1960 1970 1980 1990 2000
Chip Area (thousands of sq. mils)
Year
0.1
1
10
100
1960 1970 1980 1990 2000
Gate Length (microns)
Year
(a) (b)
Figure 1.9 Moore’s Law showing (a) an exponential increase (about 15% per year) in the 
area of a chip, and (b) an exponential decrease (about 11% per year) in the minimum feature 
size on a chip (shown here for DRAM initial introduction)


## Page 11

 Introduction to Semiconductor Lithography 11
observation. Moore saw the progress in lithography allowing continued feature size 
shrinks to ‘one micron or less’. Continued reductions in defect density and increases in 
wafer size would allow the die area trend to continue. But in looking at the ‘device and 
circuit cleverness’ component of density improvement, Moore saw a limit. Although 
improvements in device isolation and the development of the MOS transistor had contributed to greater packing density, Moore saw the latest circuits as near their design 
limits. Predicting an end to the design cleverness trend in 4 or 5 years, Moore predicted 
a change in the slope of his trend from doubling every year, to doubling every 2 years.
Moore’s prediction of a slowdown was both too pessimistic and too generous. The 
slowdown from doubling each year had already begun by 1975 with Intel’s 16-Kb 
memory chip. The 64-Kb DRAM chip, which should have been introduced in 1976 
according to the original trend, was not available commercially until 1979. However, 
Moore’s prediction of a slowdown to doubling components every 2 years instead of every 
year was too pessimistic. The 50 % improvement in circuit density each year due to feature 
size and die size was really closer to 60 % (according to Moore’s retelling of the story5
), 
resulting in a doubling of transistor counts per chip every 18 months or so (Figure 1.10). 
Offsetting the curve to switch from component counts to transistor counts and beginning 
with the 64-Kb DRAM in 1979, the industry followed the ‘new’ Moore’s Law trend 
throughout the 1980s and early 1990s.
After 40 years, extrapolation of Moore’s Law now seems less risky. In fact, predictions 
of future industry performance have reached such a level of acceptance that they have 
been codifi ed in an industry-sanctioned ‘roadmap’ of the future. The National Technology 
Roadmap for Semiconductors (NTRS)6 was fi rst developed by the Semiconductor Industry Association in 1994 to serve as an industry-standard Moore’s Law. It extrapolated then 
current trends to the year 2010, where 70-nm minimum feature sizes were predicted to 
enable 64-Gb DRAM chip production. This offi cial industry roadmap has been updated 
many times, going international in 1999 to become the ITRS, the International Technology Roadmap for Semiconductors.
0.001
0.01
0.1
1
10
100
1000
10000
100 000
1960 1970 1980 1990 2000
Thousands of Transistors per Chip
Year
Figure 1.10 Moore’s Law showing an exponential increase in the number of transistors on 
a semiconductor chip over time (shown here for DRAM initial introduction)


## Page 12

12 Fundamental Principles of Optical Lithography
Ultimately, the drivers for technology development fall into two categories: push and 
pull. Push drivers are technology enablers, those things that make it possible to achieve 
the technical improvements. Moore described the three push drivers as increasing chip 
area, decreasing feature size and design cleverness. Pull drivers are the economic drivers, 
those things that make it worthwhile to pursue the technical innovations. Although the 
two drivers are not independent, it is the economic drivers that always dominate. As Bob 
Noyce, cofounder of Intel, wrote in 1977 ‘. . . further miniaturization is less likely to be 
limited by the laws of physics than by the laws of economics.’7
The economic drivers for Moore’s Law are extraordinarily compelling. As the dimensions of a transistor shrink, the transistor becomes smaller, faster, consumes less power 
and in many cases is more reliable. All of these factors make the transistor more desirable 
for virtually every possible application. But there is more. Historically, the semiconductor 
industry has been able to manufacture silicon devices at an essentially constant cost per 
area of processed silicon. Thus, as the devices shrink, they enjoy a shrinking cost per 
transistor. As many have observed, it is a life without tradeoffs (unless, of course, you 
consider the stress on the poor engineers trying to make all of this happen year after year). 
Each step along the roadmap of Moore’s Law virtually guarantees economic success. 
Advances in lithography, and in particular optical lithography, have been critical enablers 
to the continued rule of Moore’s Law.
The death of optical lithography has been predicted so often by industry pundits, incorrectly so far, that it has become a running joke among lithographers. In 1979, conventional 
wisdom limited optical lithography to 1-mm resolution and a 1983 demise (to be supplanted by electron-beam imaging systems).8
 By 1985, the estimate was revised to 0.5-mm 
minimum resolution and a 1993 replacement by x-ray lithography.9 The reality was quite 
a bit different. In 2006, optical lithography was used for 65-nm production (about 90-nm 
half-pitch). It seems likely that optical lithography will be able to manufacture devices 
with 45-nm half-pitch, and experts hedge their bets on future generations. Interestingly, 
the resolution requirements of current and future lithography processes are not so aggressive that they cannot be met with today’s technology – electron beam and x-ray lithography have both demonstrated resolution to spare. The problem is one of cost. Optical 
lithography is unsurpassed in the cost per pixel (one square unit of minimum resolution) 
when printing micron-sized and submicron features on semiconductor wafers. To keep 
the industry on Moore’s Law well into the 21st century, advances in optical lithography 
must continue.
1.3 Lithography Processing
Optical lithography is basically a photographic process by which a light-sensitive polymer, 
called a photoresist, is exposed and developed to form 3D relief images on the substrate. 
In general, the ideal photoresist image has the exact shape of the designed or intended 
pattern in the plane of the substrate, with vertical walls through the thickness of the resist. 
Thus, the fi nal resist pattern should be binary: parts of the substrate are covered with resist 
while other parts are completely uncovered. This binary pattern is needed for pattern 
transfer since the parts of the substrate covered with resist will be protected from etching, 
ion implantation, or other pattern transfer mechanism.


## Page 13

 Introduction to Semiconductor Lithography 13
The general sequence of processing steps for a typical optical lithography process is: 
substrate preparation, photoresist spin coat, post-apply bake, exposure, post-exposure 
bake, development and postbake. Metrology and inspection followed by resist strip are 
the fi nal operations in the lithographic process, after the resist pattern has been transferred 
into the underlying layer. This sequence is shown diagrammatically in Figure 1.11, and 
most of these steps are generally performed on several tools linked together into a contiguous unit called a lithographic cluster or cell (Figure 1.12). A brief discussion of each 
Coat PEB Development Exposure
Mask
Illumination
Objective Lens
Prebake
Prepare Wafer
Coat with Photoresist
Prebake
Align and Expose
Develop
Etch, Implant, etc.
Strip Resist
Post-exposure Bake
Figure 1.11 Example of a typical sequence of lithographic processing steps, illustrated for 
a positive resist
Figure 1.12 Iconic representation of the integration of the various lithographic process steps 
into a photolithography cell. Many steps, such as chill plates after the bake steps, have been 
omitted


## Page 14

14 Fundamental Principles of Optical Lithography
step is given below, pointing out some of the practical issues involved in photoresist 
processing. More fundamental and theoretical discussions on these topics will be provided 
in subsequent chapters.
1.3.1 Substrate Preparation
Substrate preparation is intended to improve the adhesion of the photoresist material to 
the substrate and provide for a contaminant-free resist fi lm. This is accomplished by one 
or more of the following processes: substrate cleaning to remove contamination, dehydration bake to remove water and addition of an adhesion promoter. Substrate contamination 
can take the form of particulates or a fi lm and can be either organic or inorganic. Particulates result in defects in the fi nal resist pattern, whereas fi lm contamination can cause 
poor adhesion and subsequent loss of linewidth control. Particulates generally come from 
airborne particles or contaminated liquids (e.g. dirty adhesion promoter). The most effective way of controlling particulate contamination is to eliminate their source. Since this 
is not always practical, chemical/mechanical cleaning is used to remove particles. Organic 
fi lms, such as oils or polymers, can come from vacuum pumps and other machinery, body 
oils and sweat, and various polymer deposits leftover from previous processing steps. 
These fi lms can generally be removed by chemical, ozone, or plasma stripping. Similarly, 
inorganic fi lms, such as native oxides and salts, can be removed by chemical or plasma 
stripping. One type of contaminant – adsorbed water – is removed most readily by a 
high-temperature process called a dehydration bake.
A dehydration bake, as the name implies, removes water from the substrate surface by 
baking at temperatures of 200 to 400 °C for up to 60 minutes. The substrate is then allowed 
to cool (preferably in a dry environment) and coated as soon as possible. It is important 
to note that water will re-adsorb on the substrate surface if left in a humid (nondry) environment. A dehydration bake is also effective in volatilizing organic contaminants, further 
cleaning the substrate. Often, the normal sequence of processing steps involves some type 
of high-temperature process immediately before coating with photoresist, for example, 
thermal oxidation. If the substrate is coated immediately after the high-temperature step, 
the dehydration bake can be eliminated. A typical dehydration bake, however, does not 
completely remove water from the surface of silica substrates (including silicon, polysilicon, silicon dioxide and silicon nitride). Surface silicon atoms bond strongly with a 
monolayer of water forming silanol groups (SiOH) and bake temperatures in excess of 
600 °C are required to remove this fi nal layer of water. Further, the silanol quickly reforms 
when the substrate is cooled in a nondry environment. As a result, the preferred method 
of removing this silanol is by chemical means.
Adhesion promoters are used to react chemically with surface silanol and replace the 
—OH group with an organic functional group that, unlike the hydroxyl group, offers good 
adhesion to photoresist. Silanes are often used for this purpose, the most common being 
hexamethyl disilizane (HMDS).10 (As a note, HMDS adhesion promotion was fi rst developed for fi berglass applications, where adhesion of the resin matrix to the glass fi bers is 
important.) The HMDS can be applied by spinning a diluted solution (10–20 % HMDS 
in cellosolve acetate, xylene, or a fl uorocarbon) directly on to the wafer and allowing the 
HMDS to spin dry (HMDS is quite volatile at room temperature). If the HMDS is not 
allowed to dry properly, dramatic loss of adhesion will result. Although direct spinning 


## Page 15

 Introduction to Semiconductor Lithography 15
is easy, it is only effective at displacing a small percentage of the silonal groups. By far 
the preferred method of applying the adhesion promoter is by subjecting the substrate to 
HMDS vapor at elevated temperatures and reduced pressure. This allows good coating 
of the substrate without excess HMDS deposition, and the higher temperatures cause more 
complete reaction with the silanol groups. Once properly treated with HMDS, the substrate can be left for up to several days without signifi cant re-adsorption of water. Performing the dehydration bake and vapor prime in the same oven gives optimum 
performance. Such vapor prime systems are often integrated into the wafer processing 
tracks used for the subsequent steps of resist coating and baking.
A simple method for testing for adsorbed water on the wafer surface, and thus the 
likelihood of resist adhesion failure, is to measure the contact angle of a drop of water. 
If a drop of water wets the surface (has a low contact angle), the surface is hydrophilic 
and the resist will be prone to adhesion failure during development. For a very hydrophobic surface, water will have a large contact angle (picture water beading up on a waxed 
automobile). Contact angles can be easily measured on a primed wafer using a goniometer, and should be in the 50–70° range for good resist adhesion11 (see Figure 1.13).
1.3.2 Photoresist Coating
A thin, uniform coating of photoresist at a specifi c, well-controlled thickness is accomplished by the seemingly simple process of spin coating. The photoresist, rendered into 
a liquid form by dissolving the solid components in a solvent, is poured onto the wafer, 
which is then spun on a turntable at a high speed producing the desired fi lm. (For the 
case of DNQ/novolac resists, the resist solutions are often supersaturated, making them 
prone to precipitation.) Stringent requirements for thickness control and uniformity and 
low defect density call for particular attention to be paid to this process, where a large 
number of parameters can have signifi cant impact on photoresist thickness uniformity and 
control. There is the choice between static dispense (wafer stationary while resist is dispensed) or dynamic dispense (wafer spinning while resist is dispensed), spin speeds and 
times, and accelerations to each of the spin speeds. Also, the volume of the resist dispensed and properties of the resist (such as viscosity, percent solids and solvent composition) and the substrate (substrate material and topography) play an important role in the 
resist thickness uniformity. Further, practical aspects of the spin operation, such as exhaust, 
ambient temperature and humidity control, resist temperature, spin cup geometry, pointof-use fi ltration and spinner cleanliness often have signifi cant effects on the resist fi lm. 
Figure 1.14a shows a generic photoresist spin coat cycle. At the end of this cycle, a thick, 
solvent-rich fi lm of photoresist covers the wafer, ready for post-apply bake. By the end 
q
Figure 1.13 A water droplet on the surface of the wafer indicates the hydrophobicity of the 
wafer: the left-most drop indicates a hydrophilic surface, the right-most drop shows an 
extremely hydrophobic surface. The middle case, with a contact angle of 70°, is typically 
about optimum for resist adhesion


## Page 16

16 Fundamental Principles of Optical Lithography
of the post-apply bake, the fi lm can have a thickness controlled to within 1–2 nm across 
the wafer and wafer-to-wafer.
