Repository: DanielTschang/llm_wiki

# LLM Wiki

A multi-user knowledge platform. People put source documents into a **Project**; an LLM turns them into linked wiki pages that the whole Project can search, chat with and query through an agent. Access is by role (Owner, Editor, Viewer) per Project.

This is a rewrite of [nashsu/llm_wiki](https://github.com/nashsu/llm_wiki) from a desktop app into a web platform for 50–200 users on a company Kubernetes cluster. The idea behind the wiki itself comes from [llm-wiki.md](llm-wiki.md).

- Vocabulary and the decisions behind it: [CONTEXT.md](CONTEXT.md), [docs/adr/](docs/adr/)
- Plan, status and open work: [plans/PLAN.md](plans/PLAN.md)

File: projects/Lithography-wiki/raw/sources/optical-lithography/.cache/02 - ch2.pdf.txt (part 1 of 3)
## Page 1

2
Aerial Image Formation – 
The Basics
Projection printing means projecting the image of a photomask (also called a reticle) onto 
a resist-coated wafer. Projection imaging tools are sophisticated reduction cameras with 
stages that allow, through a combination of stepping or stepping and scanning motions, 
exposure of many (reduced) copies of a mask pattern onto a large wafer. The image of 
the mask that is projected into the photoresist defi nes the information content used by 
the photoresist to form the fi nal resist image. Understanding the limits and capabilities 
of projection imaging is the fi rst step in understanding the limits and capabilities of 
lithography.
The imaging process is a well-studied optical phenomenon. We will begin at the most 
basic level with a mathematical description of light, followed by the theory of image 
formation. The impact of partial coherence will then be added. In the following chapter, 
nonideal and vector descriptions of image formation will be added to the basic description 
provided here.
2.1 Mathematical Description of Light
A mathematical description of light must, of course, begin with Maxwell’s equations. 
However, these fundamental equations can be quite cumbersome and general solutions 
under diverse boundary conditions almost always entail detailed numerical calculations. 
However, under some circumstances a simplifi ed form of Maxwell’s equations, in particular what is called the wave equation, can be used and often allows reasonably compact 
solutions. In the case of imaging theory, decomposing an arbitrary wave into a summation 
of plane waves provides the simplest approach for calculating the images projected into 
a photoresist-coated wafer.
Fundamental Principles of Optical Lithography: The Science of Microfabrication. Chris Mack.
© 2007 John Wiley & Sons, Ltd. ISBN: 978-0-470-01893-4


## Page 2

30 Fundamental Principles of Optical Lithography
2.1.1 Maxwell’s Equations and the Wave Equation
Light is an electromagnetic wave with coupled electric and magnetic fi elds traveling 
through space and the materials that occupy that space. Maxwell’s equations describe two 
fundamental, coupled fi elds, the electric fi eld E (units of volts per meter) and the magnetic 
fi eld H (units of amperes per meter), both vector quantities. Further, the effect of these 
fi elds on a material can give rise to four other quantities: three vectors, the electric displacement D (units of coulomb per square meter), the magnetic induction B (units of 
tesla, or webers per square meter) and the electric current density J (units of amps per 
square meter), and the scalar electric charge density r (units of coulomb per cubic meter). 
These six quantities are related by the four Maxwell’s equations (shown here in MKS or 
SI units):
∇× − ∂
∂ =
∇× + ∂
∂ =
H D J
E B
t
t
()
(
Maxwell’s extension of Ampere’s law
0d Faraay’s law of induction
Gauss’s law
)
∇⋅ = ()
∇⋅ =
D
B
ρ
0
 (2.1)
where the standard curl and divergence operators are used (see Appendix B). The fi rst 
two equations above show how a time-varying electric fi eld (or displacement) causes a 
change in the magnetic fi eld (or induction), and vice versa. The second two equations 
show how static charge affects the electric and magnetic fi elds (the last equation set to 
zero is a statement that there are no magnetic monopoles and therefore no net magnetic 
charge). A combination of Ampere’s law and Gauss’s law leads to the continuity equation, 
an expression of the conservation of electrical charge.
Additionally, the properties of the materials involved provide relationships between the 
current density and the electric fi eld, the electric displacement and the electric fi eld, and 
the magnetic induction and the magnetic fi eld. In general, these relationships can be quite 
complicated, but in many circumstances they become simple. If the material that the 
electromagnetic radiation is propagating through is moving slowly relative to the speed 
of light, and the fi elds involved are time-harmonic (a concept that will be defi ned below), 
then the three material equations become
JE
DE
BH
=
=
=
σ
ε
µ (2.2)
where s is the conductivity of the material, e is its dielectric constant (sometimes called 
the electrical permittivity) and m is its magnetic permeability, all of which are frequency 
dependent. Over the range of electric and magnetic fi eld strengths of interest here, these 
three material properties can be considered constants. The fi rst of the three material equations in Equation (2.2) is the differential form of Ohm’s law. Note that for perfectly 
transparent materials (also called dielectrics), s = 0. Thus, absorption in a material is 


## Page 3

 Aerial Image Formation – The Basics 31
related to the generation of current density under the infl uence of an electric fi eld (i.e. 
conduction). Also, in general, the materials of interest to the lithographer are nonmagnetic, 
and thus m = m0, the magnetic permeability of free space.
Consider a further simplifi cation where the materials involved are homogeneous (the 
three material properties are not a function of position). In that case, the three material 
properties s, e and m, become simple numbers (scalars), rather than tensors. By using 
these material relationships, the fi rst two Maxwell’s equations can be rewritten in terms 
of electric and magnetic fi elds only.
∇× − ∂
∂ =
∇× + ∂
∂ =
H E E
E H
εσ
µ
t
t
0
 (2.3)
The goal now will be to take these two coupled fi rst-order differential equations and create 
two noncoupled second-order equations. When these materials are free of charge (r = 0), 
∇ · E = 0 so that
∇ = ∇ ∇⋅ − ∇ × ∇ × = −∇ × ∇ × 2EE E E () ( ) ( ) (2.4)
Taking the curl of one of Equation (2.3) and substituting in the other,
∇= ∂
∂
+
∂
∂
∇= ∂
∂
+
∂
∂
2
2
2
2
2
2
E EE
H HH
εµ µσ
εµ µσ
tt
tt
 (2.5)
As a fi nal simplifi cation, for a nonabsorbing medium (s = 0), these equations become 
classic wave equations:
∇= ∂
∂
∇= ∂
∂
2
2
2
2
2
2
2
2
1
1
E E
H H
vt
vt
 (2.6)
where v = 1 εµ , the velocity of the wave. Letting e0 and m0 be the values of these material properties in vacuum, the speed of light in vacuum is then c = 1 εµ00 . These constants have values of
 c = 2.99792458 × 108
 m/s
 e0 = 8.8541878 × 10−12 farads/m (1 farad = 1 coulomb/volt) = 1/(4pc2) × 107 farads/m
 m0 = 4p × 10−7 henries/m (1 henry = 1 weber/amp = 1 volt-second/amp)
From this, the refractive index of a material can be defi ned as the ratio of the speed of 
light in vacuum to that in the material:
n c
v ≡= εµ
εµ00
 (2.7)


## Page 4

32 Fundamental Principles of Optical Lithography
It is sometimes useful to defi ne the dielectric constant and magnetic permeability relative 
to the free-space values:
ε
ε
ε
µ µ
µ rr ≡≡ ,
00
 (2.8)
so that
n = εµrr (2.9)
And since we are mostly concerned with nonmagnetic materials with mr = 1, the refractive 
index will generally be just the square root of the relative dielectric constant of the material (remembering that we have so far only looked at materials where s = 0).
2.1.2 General Harmonic Fields and the Plane Wave in a Nonabsorbing Medium
Since the electric and magnetic fi elds are related to each other (the magnetic fi eld is always 
perpendicular to the electric fi eld and both fi elds are always perpendicular to the direction 
of propagation, as will be proven in section 2.1.3) and since photoresist reacts chemically 
to the magnitude of the electric fi eld only, we can usually describe light by considering 
just the electric fi eld. A general harmonic electric fi eld vector E (due to monochromatic 
light of frequency w) at any point P and time t can be described by a deceptively simplelooking sinusoidal equation:
EA () Pt P t P , = ( )cos( ( )) ω +Φ (2.10)
where A is the amplitude (like the electric fi eld, a vector) and Φ is the phase, both of 
which are position dependent, in general, and will depend on initial and boundary conditions. As an example of one form of Equation (2.10), consider a ‘plane wave’ of light 
traveling in the +z direction. The term plane wave refers to the shape of the wavefront, 
i.e. the shape of the function Φ(P) = constant. Thus, a plane wave traveling in the +z
direction would require a constant phase (and, consequently, a constant amplitude) in the 
x–y plane. Such a plane wave would be described by the equation
E P t A t kz () , = cos( ) ωδ −+ (2.11)
where k is a constant called the propagation constant or the wave number and d is a phase 
offset.
How does the wave represented by Equation (2.11) propagate? We can think of the 
wave as having a certain shape, and this shape travels through time. Thus, this wave will 
have the given shape at all points in space and time such that wt − kz = constant, giving 
the same electric fi eld. In other words, the wavefront (a plane in this case) travels through 
space and time according to
zz
k − t 0 = ω (2.12)
where z0 is a constant corresponding to the position of the plane wave at t = 0. This is 
simply a plane of light traveling in the +z direction at speed w/k. Thus, since
v
c
nk == ω (2.13)


## Page 5

 Aerial Image Formation – The Basics 33
and since c = wl/2p (a general property of waves), we obtain
kn == ω εµ π λ 2/ (2.14)
where l remains the vacuum wavelength of the light. This relationship of the propagation 
constant to refractive index assumes a nonabsorbing medium (s = 0). In the section below, 
the propagation of a plane wave will be expanded to include absorption.
2.1.3 Phasors and Wave Propagation in an Absorbing Medium
Although Equation (2.10) completely describes an arbitrary time-harmonic electromagnetic fi eld, a more compact and convenient representation is possible based on 
the assumption that the frequency of the light does not change (quite a good assumption under normal optical conditions). A sinusoid can be related to a complex 
exponential by
EA U () Pt P t P P it ,e = ( )cos( ( )) Re{ ( ) } ω ω += − Φ (2.15)
where
 U(P) = A(P)e−iΦ(P)
and U(P) is called the phasor representation of the sinusoidal electric fi eld E(P,t). Notice 
that this phasor representation shows no time dependence. Study of the basic behavior of 
light has shown that the time dependence of the electric fi eld typically does not change 
as light travels, interferes and interacts with matter. Thus, suppressing the time dependence and expressing the electric fi eld as a phasor have become quite common in the 
mathematical analysis of optical systems. Fields that satisfy this assumption are called 
time-harmonic fi elds.
Separating out the time dependence for a time-harmonic wave makes evaluation of the 
time derivatives in Maxwell’s equations straightforward. Using Equation (2.15) in Equation (2.5), and showing only the electric fi eld for simplicity,
∇= ∂
∂
+
∂
∂ =− − 2
2
2
2 E EE
εµ µσ ω εµ ωµσ EE
tt
i (2.16)
Since every term in this equation contains the oscillatory e−iwt
, the time dependence can 
be suppressed by dividing this term out.
∇ =− − 22 U UU ω εµ ωµσ i (2.17)
Finally, this equation can be put into a standard form, known as the Helmholtz 
equation:
∇+ = 22 UU () () Pk P 0 (2.18)
where
k2 = w2em + iwms
The use of the symbol k in the Helmholtz equation is not coincidental. If s = 0 (no 
absorption), k becomes the propagation constant defi ned in Equation (2.14). Thus, the 


## Page 6

34 Fundamental Principles of Optical Lithography
Helmholtz equation defi nes a complex propagation constant that accounts for absorption. 
Likewise, a complex refractive index can be defi ned.
n2
22
2
22
2
2
2
2
44 4
== + = + 



k i ci λ
π
ω εµλ
π
ωµσλ
π
µε
σ
ω
 (2.19)
Defi ning the complex refractive index in terms of real and imaginary parts,
n =+niκ (2.20)
allows for the real and imaginary parts of the refractive index to be expressed in terms 
of the electrical and magnetic properties of the material as well as the frequency of 
oscillation:
nc
c
22
2
22
2
1
2
11
1
2
11
=+ 


 + 





=+ 


 − 





µε
σ
εω
κ µε
σ
εω
 (2.21)
Note that when s = 0, k = 0 and n = n. For weakly absorbing materials, s/ew << 1 and 
Equations (2.21) can be approximated as
nc
c
≈=
≈ 


 =
µε µ ε
κ
σ
ω
µ
ε
λσ
π
µ
ε
rr
1
24
 (2.22)
Again assuming a nonmagnetic material, this weakly absorbing material will have an 
imaginary part that will be well approximated as
4 376 73 0
0
0
0
πκ
λ
σµ
ε ≈ == Z
n where . Z Ω (2.23)
and Z0 is called the characteristic impedance of free space.
Since converting back to the time domain involves taking the real part of the phasor, 
the sign of the phase in U(P) and in the time-dependent term could just as easily have 
been chosen to be positive rather than negative. This (arbitrary) sign convention is not 
consistent among authors and there is no absolute standard. The sign convention represented by Equation (2.15) is used by Goodman1
 and in other standard optics textbooks 
dealing with imaging. Using this convention, a plane wave traveling in the +z direction 
[i.e. Equation (2.11)] would be written as
UP A ikz () = e (2.24)
(where the phase offset d has been ignored). This negative phase sign convention of 
Equation (2.15) is the most common for imaging applications. Unfortunately, many publications and textbooks in the area of thin fi lm interference effects and coatings use the 


## Page 7

 Aerial Image Formation – The Basics 35
positive phase sign convention. For this thin fi lm sign convention, Equation (2.24) would 
represent a plane wave traveling in the −z direction. Lithography requires both imaging 
calculations and thin fi lm interference calculations. As such, both of these competing 
‘standard’ sign conventions are often seen in lithography literature, though the negative 
sign convention of Equation (2.15) will be used throughout this book.
Equation (2.24) describes a plane wave traveling in the +z direction. Generalizing to 
an arbitrary direction, let us fi rst defi ne the propagation vector k as the propagation constant multiplied by a unit vector pointing in the direction of propagation. Any point in 
space (x,y,z) is described by its position vector r, a vector pointing from the origin to 
the point (x,y,z). The phasor representation of the electric fi eld of the plane wave is then 
given by
U xyz A A i ik x y z () () ,, e e == kr⋅ αβγ ++ (2.25)
where a, b and g are called the direction cosines of the propagation. As we shall see later 
in this chapter, the z-axis will coincide with the optical axis of an imaging system, so that 
the z-direction will be the main direction of light propagation. Thus, it will be convenient 
to defi ne the direction of propagation using spherical coordinates about the z-axis. Letting 
q be the direction k makes with the z-axis and f be the angle that the k–z plane makes 
with the x-axis, the direction cosines become
α θφ
β θφ
γ αβ θ
=
=
=−− =
sin cos
sin sin
1 cos 22
 (2.26)
Another interesting and common solution to the wave equation is the spherical wave. 
For this wave, the wavefront is a sphere and the amplitude of the electric fi eld is inversely 
proportional to the distance from the center of the sphere. In the equation below,
Ur A
r
ikr
() = e (2.27)
the spherical waves are propagating outward from r = 0, so that the spherical wave can 
be thought of as emanating from a point source of light located at r = 0.
It is useful to derive some important properties of the plane wave. The time derivative 
of the fi eld of a plane wave can be related to its spatial derivative with respect to the 
direction of propagation. Considering a plane wave traveling in the +z direction, as given 
by Equation (2.11), but applied to the magnetic fi eld:
∂
∂ − ∂∂ =− ∂∂
+
∂
∂


 

 HH
t kz k
H
z
x
H
z
y x y = ωω ˆˆ (2.28)
Of course, an analogous equation applies to the electric fi eld as well. The curl of the 
electric fi eld for this plane wave becomes
∇× =− ∂
∂
+
∂
∂
E
E
z
x
E
z
y y x ˆˆ (2.29)


## Page 8

36 Fundamental Principles of Optical Lithography
These two equations can now be inserted into the second Maxwell equation, using the 
material property to relate B to H. The result, separated for each vector component, 
becomes
x
E
zk
H
z
y
E
zk
H
z
y x
x y
-component
-component
:
:
− ∂
∂ − ∂
∂ =
+
∂
∂ − ∂∂ =
ωµ
ωµ
0
0
 (2.30)
Equations (2.30) can be integrated directly. Ignoring the constant of integration (any 
constant background electric or magnetic fi eld will not concern us here),
E
k
H H ZH E
k y x x xx y y y =− =− =− = = = H H ZH ωµ µ
ε
ωµ µ
ε , (2.31)
where Z is called the characteristic impedance of the material. This gives a very important 
result. For a plane harmonic wave traveling through an isotropic material such that the 
material equations (2.2) apply, the electric and magnetic fi elds are related to each other 
by a multiplicative constant. Thus, knowing either one of these quantities is suffi cient to 
determine the other. Moreover, it is the x-component of the magnetic fi eld that is related 
to the y-component of the electric fi eld, and vice versa. In other words, the electric fi eld 
is always perpendicular to the magnetic fi eld, and both are perpendicular to the direction 
of propagation. If Z is real, meaning that there is no absorption, the electric and magnetic 
fi elds will be in phase with each other.
2.1.4 Intensity and the Poynting Vector
When determining the intensity (also called irradiance†) transmitted into a material, it is 
very important to understand the exact defi nition of intensity. By defi nition, the intensity
of light I is the magnitude of the (time averaged) Poynting vector, the energy per second 
crossing a unit area perpendicular to the direction of propagation of the light. The 
Poynting vector S is given by
SEH =× (2.32)
where E is the electric fi eld, and H is the magnetic fi eld. (The derivation of this defi nition 
of intensity, not presented here, calculates the work performed by the electric and magnetic fi elds on the electrons surrounding the atoms of the medium.2
)
For quasi-monochromatic time-harmonic fi elds, as represented by Equation (2.15), it 
will be convenient to express them as
E U UU
HV
( ) Re{ ( ) } [ ( ) ( ) ]
( ) Re{ (
Pt P P P
Pt P
it it it , e e *e
,
= =+
=
− −+ ω ωω 1
2
) } [() () ] e e *e − −+ =+ it it it PP ω ωω 1
2
VV
 (2.33)
†By international standard, intensity is defi ned as power per unit solid angle while irradiance is power per unit area. 
However, the older nomenclature of intensity as power per unit area is still common (used in the classic textbook by Born and 
Wolf, for example), and will be used throughout this book.


## Page 9

 Aerial Image Formation – The Basics 37
where U* is the complex conjugate of U. Using these equations, the cross product of the 
electric and magnetic fi elds becomes
S E H UV U VUV U V =× = × + ×+× + ×
1 −+
4
22 [] e * * * *e it it ωω (2.34)
Taking the time average of the Poynting vector is straightforward. For times much longer 
than the period of oscillation of the wave, the time harmonic terms will average to zero. 
Thus,
S U VUV UV = ×+× = ×
1
4
1
2 [ ] Re{ } ** * (2.35)
To apply Equation (2.35) to a specifi c case, consider the monochromatic plane wave 
traveling in the z-direction. Remembering that electric and magnetic fi elds are perpendicular to each other and the direction of propagation, and using the results of Equation (2.31),
UV×= − = + * ( )( ) UV UV ** ** k xy yx x x y y UU UU
ωµ
zˆ zˆ (2.36)
Using the phasor expression for the plane wave, Equation (2.24),
UV U A ×= = * kz
k
z
ωµ ωµ
22 ˆˆ (2.37)
Thus, replacing Re{w/k} with the speed of the wave from Equations (2.7) and (2.13), the 
intensity of the plane wave becomes
I n
c == = S AA2
1
2
22
µ
ε
µ
 (2.38)
Since in general our media will be nonmagnetic (so that m = m0), this fi nal expression 
for intensity says that the intensity, within a multiplicative factor, is equal to the magnitude 
of the phasor electric fi eld squared times the real part of the refractive index of the 
medium. Throughout this book, we will often have occasion to describe the intensity relative to some incoming wave, and so the multiplicative constant, 1/(2cm0), will most often 
be ignored. And since throughout the rest of this book electric fi elds will always be 
expressed in phasor form, our general form for intensity will become
I nE = 2 (2.39)
2.1.5 Intensity and Absorbed Electromagnetic Energy
The Poynting vector describes the fl ow of electromagnetic energy density. But the true 
purpose of knowing the intensity of light is to understand its impact on materials, which 
in our case means the impact of light on a photoresist. While the photochemistry of resists 
will be discussed in Chapters 5 and 6, suffi ce it to say here that the quantity of interest 
will be the electromagnetic energy absorbed by a material. Consider a monochromatic 
plane wave traveling through a uniform material of complex refractive index n. Separating 
the real and imaginary parts of the refractive index,


## Page 10

38 Fundamental Principles of Optical Lithography
EA A A ikz i z z i nz == = − ee e e 2 22 π λ πκ λ π λ n / // () (2.40)
The intensity can then be written, from Equation (2.39),
I nA I zz == 24−− 0 () ee πκ λ α / (2.41)
where I0 = I(z = 0) and a is the absorption coeffi cient of the material, given by
α
πκ
λ = 4 (2.42)
Equation (2.41) is the familiar Lambert law of absorption, empirically verifi ed for homogeneous materials.
The imaginary part of the refractive index was related previously to the electrical and 
magnetic properties of the material in Equation (2.21). For a weakly absorbing material, 
such as a photoresist, the absorption coeffi cient becomes, from Equation (2.23)
α σµ
ε ≈ == Zn Z 0
0
0
0
where . 376 73Ω (2.43)
Thus, absorption of electromagnetic energy results from the conductivity of the material 
at the frequency of the electromagnetic radiation. The electromagnetic wave gives energy 
to the electrons of the atoms of the material in proportion to its conductivity, in the form 
of absorbed photons of light.
2.2 Basic Imaging Theory
Using the basic understanding of light from the previous section, and especially the phasor 
representation of a plane wave, we are now ready to examine the behavior of an optical 
imaging system. Consider the generic projection system shown in Figure 2.1. It consists 
of a light source, a condenser lens, the mask, the objective lens and fi nally the resistcoated wafer. The combination of the light source and the condenser lens is called the 
illumination system. In optical design terms, a lens is a system of (possibly many) lens 
elements. Each lens element is an individual piece of glass (refractive element) or a mirror 
Light Source
Condenser Lens
Mask
Objective Lens Wafer
Figure 2.1 Block diagram of a generic projection imaging system


## Page 11

 Aerial Image Formation – The Basics 39
(refl ective element) or other optical element. The purpose of the illumination system is 
to deliver light to the mask (and eventually into the objective lens) with suffi cient intensity, the proper directionality and spectral characteristics, and adequate uniformity across 
the fi eld (i.e. across the mask). The mask consists of a transparent substrate on which a 
pattern has been formed. This pattern changes the transmittance of the light and in its 
simplest form is just an opaque fi lm. The light then passes through the clear areas of the 
mask and diffracts on its way to the objective lens. The purpose of the objective lens is 
to pick up a portion of the diffraction pattern and project an image onto the wafer which, 
one hopes, will resemble the mask pattern (or, more correctly, the desired pattern as 
expressed in the original design data).
2.2.1 Diffraction
The fi rst and most basic phenomenon occurring in projection imaging is the diffraction 
of light. Diffraction is usually thought of as the bending of light as it passes through an 
aperture, which is certainly an appropriate description for diffraction by a lithographic 
mask. More correctly, diffraction theory simply describes how light propagates, including 
the effects of the surroundings (boundaries). Maxwell’s equations describe how electromagnetic waves propagate, but result in partial differential equations of vector quantities 
which, for general boundary conditions, are extremely diffi cult to solve without the aid 
of a powerful computer and sophisticated numerical algorithms. A simpler approach is 
applicable to the propagation of light within a homogenous medium (for example, describing how light travels from the photomask to the objective lens of our imaging system). 
This simple approach leads to the development of diffraction integrals derived from the 
Helmholtz equation (2.18). While the derivation of these diffraction integrals will not 
be presented here, some historical background will help to put their usefulness in 
perspective.
A simple interpretation of the physical principle behind diffraction is best captured by 
Huygens’ principle. First described by the famous Dutch scientist Christian Huygens in 
his 1690 Treatise on Light, any wavefront can be thought of as a collection of radiating 
point sources (Figure 2.2). The new wavefront at some later time can be constructed by 
summing up the wavefronts from all of the radiated spherical waves. As Figure 2.2 shows, 
one result of these self-luminous wavefront points is the apparent bending of light around 
an opaque edge – an example of diffraction. In 1818, Augustin-Jean Fresnel formed a 
Plane Wave Propagation Diffraction by a Slit 
Figure 2.2 Pictorial representation of Huygens’ principle, where any wavefront can be 
thought of as a collection of point sources radiating spherical waves


## Page 12

40 Fundamental Principles of Optical Lithography
mathematical theory of diffraction by turning this summation into an integral and accounting for the phase of the light when adding together the propagating spherical waves. He 
also included an empirical obliquity factor to keep these radiating spherical waves from 
propagating backwards as readily as forward. This scalar diffraction theory was put on a 
more rigorous footing by the Prussian mathematician and physicist Gustav Kirchhoff in 
1882, who required the diffracting waves to satisfy the Helmholtz equation and conservation of energy, thus deriving Fresnel’s previously empirical obliquity term. Fresnel’s diffraction integral is in fact a simplifi cation of Kirchhoff’s formulation for the case when 
the distance away from the diffracting plane (that is, the distance from the mask to the 
objective lens) is much greater than the wavelength of light. Finally, if the distance to the 
objective lens is very large, or if the mask is illuminated by a spherical wave which 
converges to a point at the entrance to the objective lens, Fresnel diffraction simplifi es 
to Fraunhofer diffraction (named for Joseph von Fraunhofer, who used a lens to create 
the far-fi eld diffraction pattern). Comparison of these different diffraction regions is given 
in Figure 2.3.
In order to establish a mathematical description of diffraction by a mask, we must fi rst 
describe the electric fi eld transmittance of a mask pattern tm(x,y), where the mask is in 
the x–y plane and tm(x,y) has in general a magnitude, phase and vector direction. An exact 
calculation of the mask transmittance requires a solution to Maxwell’s equations for the 
given materials and physical structure of the mask and for a specifi c incident light wave. 
As we shall see in the sections below, any arbitrary incident illumination can be conveniently broken up into a summation of plane waves of different polarizations and propagation directions. Thus, the transmittance of different polarizations of incident light as a 
function of the incident angle of light is required.
In some circumstances, however, a simpler approach will prove adequate. For cases 
where the feature sizes on the mask are larger than about 2l and where the topography 
on the mask (for example, the thickness of a chrome absorber) is less than about l/2, it 
is possible to ignore diffraction by the topography of the mask and simply assume that 
the mask transmittance is a perfect shadow of the mask. In other words, the transmittance 
directly below a specifi c feature on the mask is assumed to be the same as the transmittance under an infi nitely large area of that material. At an edge between two materials, 
the transmittance of the boundary is assumed to be a step function between the transmittances of the two materials. This assumed transmittance function is called the Kirchhoff 
Fresnel
Diffraction 
Region
(z » w)
Kirchhoff
Diffraction Region
(z > /2)
Fraunhofer
Diffraction 
Region
(z » w2 p /)
l
l
Figure 2.3 Comparison of the diffraction ‘regions’ where various approximations become 
accurate. Diffraction is for a slit of width w illuminated by light of wavelength l, and z is the 
distance away from the mask


## Page 13

 Aerial Image Formation – The Basics 41
boundary condition. Note that under this assumption, the transmittance for each polarization is assumed to be the same, so that incident polarization can be ignored when employing the Kirchhoff boundary condition. Also, the effect of incident angle can be treated 
very simply in the case of the Kirchhoff boundary condition, as will be discussed in 
section 2.3.
For a simple chrome-glass mask, the mask E-fi eld transmittance for a normally incident 
plane wave of illumination under the Kirchhoff boundary condition assumption is binary: 
tm(x,y) is 1 under the glass and 0 under the chrome. Let the x′–y′ plane be the diffraction 
plane, that is, the entrance to the objective lens, and let z be the distance from the mask 
to this diffraction plane. We will also assume monochromatic light of wavelength l and 
that the entire system is in a medium of refractive index n. Defi ning the spatial frequencies of the diffraction pattern (which are simply scaled coordinates in the x′–y′ plane) as 
fx = nx′/(zl) and fy = ny′/(zl), the electric fi eld of our diffraction pattern, Tm(fx,fy), is given 
by the Fraunhofer diffraction integral:
T f f E xyt x y x y xy
i fx fy xy
m im
2 ( ) () , , , e dd = () −+ ()
−∞
∞
−∞
∞
∫ ∫ π (2.44)
where Ei is the electric fi eld incident on the mask (and is just 1 for our unit amplitude, 
normally incident plane wave). For many scientists and engineers, this equation should 
be quite familiar – it is simply a Fourier transform. Thus, the diffraction pattern (i.e. the 
electric fi eld distribution as it enters the objective lens) is just the Fourier transform of 
the mask pattern transmittance (the electric fi eld directly under the mask). This is the 
principle behind an extremely useful approach to imaging called Fourier optics (for more 
information, consult Goodman’s classic textbook1).
Figure 2.4 shows two mask patterns – one an isolated space, the other a series of equal 
lines and spaces – both infi nitely long in the y-direction (the direction out of the page). 
The resulting one-dimensional mask fi eld transmittance functions, tm(x), look like a square 
pulse and a square wave, respectively. The Fourier transforms for normally incident plane 
wave illumination (Ei = 1) are easily computed directly from Equation (2.44) or found in 
tables or textbooks (see Problem 2.4) and are also shown in Figure 2.4. The isolated space 
fx
0 0
Mask
0
1
Tm(fx)
tm(x)
(a) (b)
Figure 2.4 Two typical mask patterns, (a) an isolated space and (b) an array of equal lines 
and spaces, and the resulting Fraunhofer diffraction patterns assuming normally incident 
plane wave illumination. Both tm and Tm represent electric fi elds


## Page 14

42 Fundamental Principles of Optical Lithography
gives rise to a sinc function (sin(x)/x) diffraction pattern, and the equal lines and spaces 
yield discrete diffraction orders:
Isolated space
Dense space
m
m
:
sin( )
:
sin(
Tf wf
f
Tf
p
x
x
x
x
()
()
=
=
π
π
1 πwf
f f j
p
x
x
x
j
)
π
δ − 

 

 =−∞
∞
∑
 (2.45)
where d is the Dirac delta function, w is the spacewidth and p is the pitch (the linewidth 
plus the spacewidth). The delta function is the mathematical representation of a point of 
light. (As a review, the properties of the delta function are discussed in Appendix C.)
It is interesting to consider how different these two diffraction patterns are. The isolated 
space results in a continuous distribution of energy in the form of a sinc function. The 
dense array of spaces produces discrete points of light, whose brightness follows the sinc 
function envelop (that is, the diffraction pattern of just one of its spaces). To visualize 
how this happens, consider the intermediate cases of two or three spaces of equal width, 
separated by lines of the same width. Figure 2.5 shows the intensity of the diffraction 
patterns (electric fi eld amplitude squared) for these cases. For the multiple space cases, 
diffraction patterns from adjacent spaces interfere with each other, producing narrow 
interference fringes. The greater the number of spaces, the greater the interference is and 
thus the narrower the peaks. As the number of spaces in the array approaches infi nity, the 
fringes become infi nitely narrow points of light.
Let’s take a closer look at the diffraction pattern for equal lines and spaces. At the 
center of the objective lens entrance (fx = 0), the diffraction pattern has a bright spot called 
the zero order. The zero order is the light that passes through the mask and is not bent. 
To either side of the zero order are two peaks called the fi rst diffraction orders. These 
peaks occur at spatial frequencies of ±1/p, where p is the pitch of the mask pattern (linewidth plus spacewidth). Since the position of these diffraction orders relative to the zero 
0.0
0.2
0.4
0.6
0.8
1.0
–3 –2 –10 1 2 3
wfx
Intensity
Figure 2.5 Magnitude of the diffraction pattern squared (intensity) for a single space (thick 
solid line), two spaces (thin solid line) and three spaces (dashed lines) of width w. For the 
multiple-feature cases, the linewidth is also equal to w


## Page 15

 Aerial Image Formation – The Basics 43
order depends on the mask pitch, their relative positions contain information about the 
pitch. It is this information that the objective lens will use to reproduce the image of the 
mask. In fact, in order for the objective lens to form a true image of a pattern of lines and 
spaces, at least two diffraction orders must be captured by the objective lens and used to 
form the image. In addition to the fi rst order, there can be many higher orders, with the 
jth order occurring at a spatial frequency of j/p.
While in principle the number of diffraction orders (the range of values of j) is infi nite, 
only some of these orders are capable of propagating from the mask to the lens. If a wave 
has a spatial frequency such that
ff xy
22 1
+> λ
 (2.46)
these waves are said to evanescent. This condition is equivalent to a wave whose direction 
cosines have a2 + b2 > 1 so that the direction cosine g is imaginary. The amplitudes of 
these evanescent waves decay exponentially as
e where − = +− ς ςπ λ
z 2 nf f xy22 1
2 (2.47)
Thus, for practical purposes, diffraction patterns need only be considered out to spatial 
frequencies less than the onset of evanescent waves.
Summarizing, given a mask in the x–y plane described by its electric fi eld transmission 
tm(x,y) multiplied by the incident electric fi eld Ei(x,y), the electric fi eld Tm as it enters the 
objective lens (the x′–y′ plane) is given by
T f f E xyt xy m im xy ( ) { ( ) ( )} , ,, =F (2.48)
where the symbol F represents the Fourier transform and fx and fy are the spatial frequencies and are simply scaled coordinates in the x′–y′ diffraction plane. Often, tm(x,y) is 
approximated as the shadow transmittance of the mask using the Kirchhoff boundary 
condition. For normally incident plane wave illumination, Ei = 1.
2.2.2 Fourier Transform Pairs
Some important diffraction patterns can now be calculated. Table 2.1 shows several 
common 1D functions of some interest to lithographers, as well as their Fourier transforms. These transform pairs can be applied to different problems with the addition of 
two important theorems. If F{g(x,y)} = G(fx,fy), the shift theorem of the Fourier transform 
says
F{ ( )} ( ) () g x ay b G f f xy
i fa fb xy −− = −+ , ,e 2π (2.49)
where a and b are constants. In other words, a shift in position of the mask produces a 
linear phase variation across the diffraction pattern. The similarity theorem of the Fourier 
transform is
F{ ( )} g ax by abG f
a
f
b
x y ,, = 



1 (2.50)


## Page 16

44 Fundamental Principles of Optical Lithography
Table 2.1 1D Fourier transform pairs useful in lithography
g(x) Graph of g(x) G(fx)
rect x x
x () .. = <>



1 05
0 05
,
,
sin( ) π
π
f
f
x
x
step x x
x () = ><



10
00
,
,
1
22
δ
π
() f i
f x
x
−
Delta function d(x) 1
comb x x j
j
( ) =− =−∞
∞
∑ δ() δ() fj x
j
− =−∞
∞
∑
cos(px) 1
2
1
2
1
2
1
2
δδ ff xx + ( ) +− ( )
sin(px) i f i f xx 2
1
22
1
2
δδ + ( ) −− ( )
Gaussian e−πx2
e f −π x
2
circ r r
r () = <>



11
01
,
,
r xy =+22
J1() 2πρ
πρ
ρ =+ ff xy
22
This theorem shows that making a pattern smaller (a, b < 1) spreads the diffraction pattern 
to higher spatial frequencies. Finally, by recognizing that the Fourier transform is a linear 
operation (see Problem 2.7), superposition of known Fourier transform pairs can be used 
to build more complicated functions.
Another important general transform that is extremely useful in lithography is the 
generalized repeating pattern. Consider a two-dimensional pattern that repeats in x and y
with pitches px and py, respectively. Let tr(x,y) be the transmittance of a single repeating 
unit such that the transmittance is nonzero only in the range −px/2 < x < px/2 and −py/2 
< y < py/2. The total transmittance of the mask is then


## Page 17

 Aerial Image Formation – The Basics 45
t x y t x jp y kp t x y comb x
p
y
p xy
j k xy
mr r () ( ) () , ,, , = + += ⊗ 

 =−∞
∞
=−∞
∞
∑ ∑ 

 (2.51)
where the ‘⊗’ symbol denotes convolution. Letting Tr(fx, fy) be the Fourier transform of 
the isolated repeating unit transmittance, the Fourier transform of Equation (2.51) gives
T ff
pp
Tff f j
p
f k
p xy
xy
xy x
x
y
j k y
mr () () , ,, = −− 

 

 =−∞
∞
=−∞
∞
∑ ∑ 1 δ (2.52)
Thus, any repeating pattern produces a diffraction pattern made up of delta functions 
(diffraction orders). The amplitudes of the diffraction orders are given by the Fourier 
transform of the isolated repeating unit mask pattern.
2.2.3 Imaging Lens
We are now ready to describe what happens next and follow the diffracted light as it 
enters the objective lens. In general, the diffraction pattern extends throughout the x′–y′
plane. However, the objective lens, being only of fi nite size, cannot collect all of the light 
in the diffraction pattern. Typically, lenses used in microlithography are circularly symmetric and the entrance to the objective lens can be thought of as a circular aperture. Only 
those portions of the mask diffraction pattern that fall inside the aperture of the objective 
lens go on to form the image. Of course, we can describe the size of the lens aperture by 
its radius, but a more common and useful description is to defi ne the maximum angle of 
diffracted light that can enter the lens. Consider the geometry shown in Figure 2.6. Light 
passing through the mask is diffracted at various angles. Given a lens of a certain size 
placed at a certain distance from the mask, there is some maximum angle of diffraction, 
qmax, for which the diffracted light just makes it into the lens. Light emerging from the 
mask at larger angles misses the lens and is not used in forming the image. The most 
convenient way to describe the size of the lens aperture is by its numerical aperture, 
Aperture
(xy’, ’)-plane
Object
Plane
max
Objective
Lens
Entrance
