Repository: DanielTschang/llm_wiki

# LLM Wiki

A multi-user knowledge platform. People put source documents into a **Project**; an LLM turns them into linked wiki pages that the whole Project can search, chat with and query through an agent. Access is by role (Owner, Editor, Viewer) per Project.

This is a rewrite of [nashsu/llm_wiki](https://github.com/nashsu/llm_wiki) from a desktop app into a web platform for 50–200 users on a company Kubernetes cluster. The idea behind the wiki itself comes from [llm-wiki.md](llm-wiki.md).

- Vocabulary and the decisions behind it: [CONTEXT.md](CONTEXT.md), [docs/adr/](docs/adr/)
- Plan, status and open work: [plans/PLAN.md](plans/PLAN.md)

File: projects/Lithography-wiki/raw/sources/optical-lithography/.cache/04 - ch4.pdf.txt (part 1 of 4)
## Page 1

4
Imaging in Resist: Standing Waves 
and Swing Curves
The previous chapter developed a comprehensive theory for calculating aerial images, 
the image of a photomask as projected by the imaging tool into air. But of course the 
real goal is to project that image into photoresist, where chemical reactions responding to the local exposure dose will transform the intensity image into a latent image 
of exposed and unexposed material. The coupling of the aerial image into the photoresist involves the behavior of light as it encounters interfaces between materials – 
refl ection and transmission – and the propagation of light through an absorbing 
medium.
One of the unique aspects of the image in resist (as opposed to the aerial image) 
comes from refl ections off the substrate (or fi lms coated on the substrate). The total 
energy in the resist is the sum of the downward-propagating image and the upwardpropagating refl ected image. Since these two images will interfere, the results are 
highly dependent on the thickness of the resist, and possibly other fi lms above or 
below the resist. Two consequences of this interference are (1) standing waves – a sinusoidal variation of dose through the thickness of the resist – and (2) swing curves – a 
sinusoidal dependence of the energy coupled into the resist as a function of resist 
thickness.
A thorough understanding of these phenomena, plus a recognition of their detrimental impact on linewidth control, leads to a search for methods to reduce standing 
waves and swing curves. A description of antirefl ection coatings, both top and bottom, 
will show how linewidth control can be reclaimed through effective refl ection 
control.
Finally, examining how light propagates through the photoresist, including all of the 
various thin fi lm interference effects, allows for a rigorous understanding of the difference 
between an aerial image and an image in resist.
Fundamental Principles of Optical Lithography: The Science of Microfabrication. Chris Mack.
© 2007 John Wiley & Sons, Ltd. ISBN: 978-0-470-01893-4


## Page 2

130 Fundamental Principles of Optical Lithography
4.1 Standing Waves
Standing waves occur whenever two waves, traveling in opposite directions and with a 
fi xed phase relationship to each other, combine. Examples of standing waves abound, 
from vibrational waves traveling down a guitar string and refl ecting off the fi xed end of 
that string, to acoustic waves bouncing within the metal tube of a pipe organ, to the design 
of impedance matching connections for coaxial television cables. In lithography, light 
passing through the photoresist is refl ected off the substrate. This refl ected light wave 
interferes with the light wave traveling down to produce a standing wave pattern.1,2
4.1.1 The Nature of Standing Waves
Before looking at the lithographic case in great detail, we’ll examine the basic nature of 
standing waves by considering an exceedingly simplifi ed version of light standing waves. 
Suppose a plane wave of monochromatic light traveling through air (which we’ll assume 
to be nonabsorbing with an index of refraction of 1.0) is normally incident on a mirror. 
What is the total light intensity in the vicinity of the mirror? The total electric fi eld will 
be the sum of the wave traveling toward the mirror and the refl ected wave. Letting z be 
the direction the incident light is traveling in, the electric fi eld EI of a plane wave traveling in this direction has the mathematical form
Ez A ikz I() = e (4.1)
where A is the amplitude of the plane wave and k is the propagation constant (equal to 
2pn/l where n is the refractive index of the medium and l is the vacuum wavelength of 
the light). (This equation requires an assumption about the sign convention for the phasor 
representation of a sinusoidal wave, as discussed in Chapter 2. Unfortunately, there is no 
standard and the convention commonly used for thin fi lm calculations is the opposite to 
that normally used for imaging. In this book, a plane wave traveling in the +z-direction 
is represented by exp(+ikz) and the imaginary part of the index of refraction must be 
positive to represent an absorbing media.) For simplicity, let z = 0 defi ne the position of 
the mirror. Letting r be the electric fi eld refl ectivity of the mirror, the refl ected light 
electric fi eld will be
Ez E A ikz ikz RI () () == ee −− ρρ 0 (4.2)
The total electric fi eld is just the sum of the incident and refl ected fi elds.
E z E z Ez A ikz ikz T RI () () () ( ) = += + ee +− ρ (4.3)
The special case of a perfectly refl ective mirror (r = −1) provides an especially simple 
result. The two complex exponentials in Equation (4.3) become a sinusoid by using the 
Euler identity.
E z A i A kz ikz ikz T( ) ( ) sin( ) = −= ee +− 2 (4.4)
The intensity of the light in this region is the ‘interference pattern’ between the incident 
and refl ected beams:
I z E z A kz A kz TT ( ) ( ) sin ( ) ( cos( )) = = =− 2 22 2 4 21 2 (4.5)


## Page 3

 Imaging in Resist: Standing Waves and Swing Curves 131
The most striking aspect of this simple result is that the traveling wave has been converted 
to a standing wave. The plane wave in Equation (4.1) is ‘traveling’, meaning that the 
phase of the electric fi eld varies linearly with distance traveled. Literally, the wave moves 
through its ups and downs of the sinusoidal phase cycle as it travels, while the amplitude 
remains constant. In contrast, the wave in Equation (4.4) is stationary; it is ‘standing’ in 
place. The amplitude of the electric fi eld varies sinusoidally with position z, but the phase 
remains fi xed and independent of position.
(As an interesting historical footnote, the mathematical experiment described above is 
almost identical to a famous and seminal experiment performed in 1888 by Heinrich 
Hertz. Attempting to verify Maxwell’s new theory of electromagnetic radiation, Hertz 
covered one of the walls of his laboratory with copper and refl ected radio waves off this 
‘mirror’. Using a wire loop detector sensitive to the magnitude of the electric fi eld, he 
measured the resulting sinusoidal standing wave, which agreed well with Maxwell’s 
theory. Otto Wiener fi rst demonstrated that light exhibits standing waves in 1890 by 
exposing a photographic fi lm tilted at a small angle to a normally illuminated plane 
mirror.)
4.1.2 Standing Waves for Normally Incident Light in a Single Film
The very simple standing wave result derived above shows us the basic form of standing 
waves caused by plane waves traveling in opposite directions. For the case of standing 
waves in a photoresist, the simplest example is a thin layer of photoresist coated on a 
thick (semi-infi nite) substrate. Let us begin with the simple geometry shown in Figure 
4.1a. A thin photoresist (layer 2) rests on a thick substrate (layer 3) in air (layer 1). Each 
material has optical properties governed by its complex index of refraction, n = n + ik, 
where n is the real index of refraction and k is the imaginary part, sometimes called the 
extinction coeffi cient. This later name comes from the relationship between the imaginary 
part of the refractive index and a, the absorption coeffi cient of the material (as derived 
in Chapter 2).
α
πκ
λ = 4 (4.6)
Consider now the propagation of light through this fi lm stack. We will begin with illumination of the stack by a monochromatic plane wave normally incident on the resist. When 
Resist
Substrate
Air n1
D
z = 0 
Resist
Substrate
Air
EI
n2
n3
(a) (b)
Figure 4.1 Film stack showing (a) the geometry for the standing wave derivation, and (b) 
a normally incident electric fi eld EI


## Page 4

132 Fundamental Principles of Optical Lithography
this plane wave strikes the resist surface, some of the light will be transmitted and some 
will be refl ected. The amount of each is determined by the transmission and refl ection 
coeffi cients. Defi ned as the ratio of the transmitted to incident electric fi eld, the transmission coeffi cient tij for a normally incident plane wave transmitting from layer i to 
layer j is given by
τij
i
ij
= +
2n
nn
 (4.7)
In general, the transmission coeffi cient will be complex, indicating that when light is 
transmitted from one material to another, both the magnitude and the phase of the electric 
fi eld will change. Similarly, the light refl ected off layer j back into layer i is given by the 
refl ection coeffi cient rij:
ρij
ij
ij
= −
+
nn
nn
 (4.8)
Both of these equations are derived from the requirement that electric and magnetic fi eld 
components that are within (or tangential to) the plane of the interface between materials 
i and j must be continuous across that boundary.
If an electric fi eld EI is incident on the photoresist (see Figure 4.1b), the transmitted 
electric fi eld will be t12EI. The transmitted plane wave will now travel down through the 
photoresist. As it travels, the wave will change phase sinusoidally with distance and 
undergo absorption. Both of these effects are given by the standard description of a plane 
wave as a complex exponential:
Ez ikz i z () == ee 2πλ n / (4.9)
where this E(z) represents a plane wave traveling in the +z-direction. Using the coordinates defi ned in Figure 4.1a, the transmitted electric fi eld propagating through the resist, 
E0, will be given by
Ez E iz 0 12 2 2 () = τ πλ I / e n (4.10)
Eventually, the wave will travel through the resist thickness D and strike the substrate, 
where it will be partially refl ected. The refl ected wave, E1, just after refl ection will be
Ez D E iD 1 12 23 2 2 () == τρ πλ I / e n (4.11)
The complex exponential term in the above equation has some physical signifi cance: it 
represents the electric fi eld transmitted from the top to the bottom of the photoresist and 
is called the internal transmittance of the resist, tD.
τ πλ D iD = e 2 n2 / (4.12)
As the refl ected wave travels back up through the resist, the distance traveled will be (D-z) 
and the propagation will be similar to that described by Equation (4.9):
Ez E E D i Dz D iz 1 12 23 2 12 23 22 22 () () == −− τ ρτ τ ρτ π λ πλ I / I / ee nn (4.13)


## Page 5

 Imaging in Resist: Standing Waves and Swing Curves 133
So far, our incident wave (EI) has been transmitted in the photoresist (E0) and then 
refl ected off the substrate (E1), as pictured in Figure 4.1b. The resultant electric fi eld in 
the photoresist will be the sum of E0 and E1.
Ez Ez E iz D iz 0 1 12 2 23 22 22 () () ( ) += + − τ ρτ πλ πλ I // ee nn (4.14)
This sum is not the total electric fi eld in the photoresist. The wave E1 will travel to the 
top of the resist where it will be refl ected by the air–resist interface. The new wave, E2, 
will travel down through the resist where it will be refl ected by the substrate, giving 
another wave E3. The next two waves are given by
Ez E
Ez E
D iz
D iz
2 21 23 12 2
3 21 232 12 4
2
2
()
()
=
= −
I
I
e
e
ρρττ
ρρττ
k
k (4.15)
The total electric fi eld within the thin fi lm, ET(z), is the sum of each Ej(z). Performing 
this summation gives
Ez E S ik z D ik z TI () ( ) =+ ee− τ ρτ 12 23 22 2 (4.16)
where S =+ + + 111 21 23 DD
2 21 23 2 ρρτ ρρτ ( ( ...
The summation S is simply a geometric series and converges to
S DD= − = +
1
1
1
21 23 1 2 12 23 2 ρρτ ρρτ
 (4.17)
Thus, the total electric fi eld in the resist will be3
Ez
E
iz D iz
D
T
I
// () ( ) ee = +
+
− τ ρτ
ρρτ
πλ πλ 12 2 23 22
12 23 2
22
1
nn
 (4.18)
Although we have determined an expression for the standing wave electric fi eld, it is 
the intensity of the light that causes exposure. Calculation of the relative intensity from 
Equation (4.18) leads to a somewhat messy result, but a few algebraic simplifi cations 
allow for a reasonably useful form:
Iz nEz
nE
Tn z Dz D
() ()
( ) cos( ()
=
=+ + − −− −
2
2
1
2
23
2 2 24 23
I
eff ee e αα α ρ ρπ 2 23 () ) Dz −+ 

 

 /λφ
 (4.19)
where ρρ φ 23 23 23 = ei , and
T
n
n T
DD
eff = , the effective t
+ = +
2
1
12
2
12 23 2 2
12
12 23 2 2
11
τ
ρρτ ρρτ
ransmittance into the photoresist.
This equation is graphed in Figure 4.2 for an i-line photoresist with typical properties on 
a silicon substrate. By comparing the equation to the graph, many important aspects of 
the standing wave effect become apparent. The most striking feature of the standing wave 


## Page 6

134 Fundamental Principles of Optical Lithography
plot is its sinusoidal variation. The cosine term in Equation (4.19) shows that the period 
of the standing wave is given by
Period / = λ 2n2 (4.20)
The amplitude of the standing waves is given by the multiplier of the cosine in Equation 
(4.19). It is quite apparent that there are two basic ways to reduce the amplitude of the 
standing wave intensity. The fi rst is to reduce the refl ectivity of the substrate (reduce r23). 
The use of an antirefl ection coating on the substrate is one of the most common methods 
of reducing standing waves (see section 4.3). The second method for reducing the standing wave intensity that Equation (4.19) suggests is to increase absorption in the resist 
(reduce the e−aD term). This is accomplished by adding a dye to the photoresist (increasing 
a). Finally, the ‘bulk’ intensity variation, the variation of the intensity averaged over the 
standing wave period, is given by the pair of exponential terms being added to the cosine 
in Equation (4.19). The bulk effect is a function of both absorption in the resist and the 
refl ectivity of the substrate.
As an aside, it is worth mentioning one diffi culty in using Equation (4.19): the conversion of the complex substrate refl ectivity from rectangular to polar form. The calculation 
of the magnitude of the refl ection coeffi cient is straightforward:
ρ
κκ
κκ 23
23 2 23 2
23 2 23 2 = − +−
+ ++
( )( )
( )( )
nn
nn (4.21)
However, determining the angle of the refl ectivity using an arctangent function (as one 
might commonly do in spreadsheet calculations) can introduce an ambiguity if the range 
over which the arctangent is defi ned is not properly taken into account. Defi ning two 
simplifying variables x and y,
xn n
yn n
=+−+
=−
( )( )
()
2
2 22 32 32
2 32 23
κκ
κκ
 (4.22)
0.0
0.2
0.4
0.6
0.8
1.0
1.2
1.4
1.6
1.8
0 200 400 600 800 1000
Depth into Resist (nm)
Relative Intensity
Figure 4.2 Standing wave intensity in one micron of photoresist on a silicon substrate for 
an i-line exposure


## Page 7

 Imaging in Resist: Standing Waves and Swing Curves 135
(1) If tan−1 is defi ned on the interval [0,p), then
θ
θπ
23 1
23 1
0
0
= 


 >
= 


 +<
−
−
tan
tan
y
x
y
y
x
y
,
,
 (4.23)
(2) If tan−1 is defi ned on the interval [−p/2,p/2), then
θ
θπ
23 1
23 1
0
0
= 


 >
= 


 +<
−
−
tan
tan
y
x
x
y
x
x
,
,
 (4.24)
The cases of y = 0 or x = 0 can be handled separately from the arctangent evaluation.
4.1.3 Standing Waves in a Multiple-Layer Film Stack
It is very common to have more than one fi lm coated on a substrate. An analysis similar 
to that for one fi lm yields the following result for the electric fi eld in the top layer of an 
m-1 layer system:
Ez
E
iz D iz
D
2 12 2 23 22
12 23 2
22
1
()
I
// ee = () + ′
+ ′
− τ ρτ
ρρτ
πλ πλ nn
 (4.25)
where
′ = −
+
ρ23
2 33
2 33
nn
nn
X
X
X D
D
3
34 3 2
34 3 2
1
1 = − ′+ ′
ρτ
ρτ
′ = −
+
ρ34
3 44
3 44
nn
nn
X
X
.
.
.
Xm
m m Dm
m m Dm
= −
+
+
+
1
1
1 2
1 2
ρτ
ρτ
,
,
ρmm
mm
mm
, +
+
+
= −
+ 1
1
1
nn
nn
τ Dj
ik Djj = e


## Page 8

136 Fundamental Principles of Optical Lithography
and all other parameters are as previously defi ned. The parameter ρ23′ is the effective 
refl ection coeffi cient between the thin resist fi lm and what lies beneath it. Once the effective refl ection coeffi cient of the substrate fi lm stack is determined, Equation (4.25) 
becomes identical to Equation (4.18).
To better understand the nature and impact of the effective refl ection coeffi cient of the 
substrate, let’s consider two special cases where one layer (layer 3) lies between the resist 
and the substrate. For the fi rst case, let this layer 3 be thick and absorbing enough so that 
no refl ected light from the substrate makes it back to the top of layer 3. In other words, 
let τ D3
2 = 0. From the equations above, X3 will equal 1 and ρρ 23 23 ′ = . In other words, a 
suffi ciently thick absorbing layer acts as a substrate. For the second case, assume layer 3 
is optically matched to the photoresist so that n2 = n3. For this case, ρ ρτ 23 34 3 ′ = 2
D . Ignoring 
any small amount of absorption that may occur in layer 3 (the imaginary part of n2 is 
usually very small), τ D3
2 will have a magnitude of about 1 and will thus only impact the 
phase of ρ23′ . In other words, the magnitude of the effective substrate refl ection coeffi cient 
will be determined by the refl ection coeffi cient of layer 3 with the substrate and the phase 
of the effective refl ection coeffi cient will be determined by the thickness of layer 3. (The 
resist on oxide on silicon case shown in Figure 4.3 is very similar to this idealized case.) 
This impact of the phase of the refl ection coeffi cient on lithography is explored below in 
section 4.6.
If the thin fi lm in question is not the top fi lm (layer 2), the intensity can be calculated 
in layer j from
Ez E j jj
ik z
j j Dj
ik z
jjj
jj
() () = + ′
+ ′ −
+
−
−
I,eff ,
,
,
* ee
*
τ ρτ
ρρ 1
1 2
1 1
jj
,j Dj +1 2 τ
 (4.26)
where τρ ** jj jj −− 11 ,, =+1 . The effective refl ection coeffi cient r* is analogous to the coeffi -
cient r′, looking in the opposite direction. EI,eff is the effective intensity incident on layer 
0.0
0.2
0.4
0.6
0.8
1.0
1.2
1.4
1.6
0 200 400 600 800 1000
Depth into Resist (nm)
Relative Intensity
Figure 4.3 Standing wave intensity within a photoresist fi lm at the start of exposure (850 nm 
of resist on 100-nm SiO2 on silicon, l = 436 nm). Note the impact of the oxide fi lm on the 
phase of the effective substrate refl ectivity, which affects the intensity at the bottom of 
the resist


## Page 9

 Imaging in Resist: Standing Waves and Swing Curves 137
j. Both EI,eff and r* are defi ned in detail in Reference 3. Equation (4.26) is needed when 
using a top antirefl ection coating, as described in section 4.4.
If the resist fi lm is not homogeneous, the equations above are, in general, not valid. 
Let us, however, examine one special case in which the inhomogeneity takes the form of 
small variations in the imaginary part of the index of refraction of the fi lm in the zdirection, leaving the real part constant. Photoresist bleaching (described in detail in 
Chapter 5) will cause such a variation of the absorption coeffi cient with depth into the 
resist. In this case, the absorbance Abs is no longer simply az, but becomes
Abs z z z
z
() ( ) = ′′ ∫α d
0
 (4.27)
Equations (4.18), (4.25) and (4.26) are still approximately valid if this anisotropic expression for absorbance is used. Thus, I(z) can be found if the absorption coeffi cient is known 
as a function of z.
Figure 4.3 shows a typical result of the standing wave intensity within a photoresist 
fi lm coated on an oxide on silicon fi lm stack.
4.1.4 Oblique Incidence and the Vector Nature of Light
For simplicity, fi rst consider a plane wave traveling through a uniform material and striking a partially refl ective substrate at z = 0 (see Figure 4.4). The plane wave, described by 
its propagation vector k (defi ned as the propagation constant multiplied by a unit vector 
pointing in the direction of propagation), makes an angle q with respect to the z-axis 
(which is also normal to the refl ecting surface). Taking the x–z plane as the plane of incidence, any point in space (x,z) is described by its position vector r. The electric fi eld of 
the plane wave (before it refl ects off the substrate) is then given by
E xz A A i ik x z () ( sin cos ) ,e e == kr⋅+θθ (4.28)
z
x
(x,z)
Substrate
θ
x
z = 0 
Plane
Wave
k
r
Figure 4.4 Geometry used for describing plane waves and standing waves for oblique 
incidence


## Page 10

138 Fundamental Principles of Optical Lithography
where A is the amplitude of the plane wave and the (complex) propagation constant k is 
given by 2pn/l where n is the complex refractive index of the medium. This plane wave 
will refl ect off the substrate with an angle- and polarization-dependent refl ectivity r(q) 
as given by the Fresnel formulae.
ρθ θθ
θθ
τθ
ij j
i ij j
i ij j
ij j
⊥
⊥
= −
+
=
() cos( ) cos( )
cos( ) cos( )
()
nn
nn
2nii
i ij j
ij j
i jj i
cos( )
cos( ) cos( )
() cos( ) cos( ) ||
θ
θθ
ρθ θθ
nn
nn
n
+
= −
i jj i
ij j
ii
i jj i
cos( ) cos( )
() cos( )
cos( ) cos( ) ||
θθ
τθ θ
θθ
+
= +
n
n
nn
2
 (4.29)
and the two angles qi and qj are related by Snell’s law,
nn i ij j sin( ) sin( ) θθ = (4.30)
Here, || represents an electric fi eld vector that lies in a plane defi ned by the direction of 
the incident light and a normal to the resist surface (i.e. in the plane of the paper in Figure 
4.4). Other names for || polarization include p-polarization and TM (transverse magnetic) 
polarization. The polarization denoted by ⊥ represents an electric fi eld vector that lies in 
a plane perpendicular to that defi ned by the direction of the incident light and a normal 
to the resist surface (i.e. perpendicular to the plane of the paper in Figure 4.4). Other 
names for ⊥ polarization include s-polarization and TE (transverse electric) polarization. 
Note that for light normally incident on the resist surface, both s- and p-polarization result 
in electric fi elds that lie along the resist surface and the four Fresnel formulae revert to 
the two standard defi nitions of refl ection and transmission coeffi cients used earlier in 
Equations (4.7) and (4.8). Figure 4.5 shows how the intensity refl ectivity (the square of 
0.00
0.05
0.10
0.15
0.20
0.25
0.30
0.35
0.40
0.45
0.50
0 10 20 30 40 50 60 70 80 90
Incident Angle (degrees)
Intensity Reflectivity (|
ρ12|
2
p-polarization
s-polarization
Air
Resist
p-polarization
s-pol.
)
Figure 4.5 Refl ectivity (square of the refl ection coeffi cient) as a function of the angle of 
incidence showing the difference between s- and p-polarization (n1 = 1.0, n2 = 1.7). Both air 
and resist layers are assumed to be infi nitely thick


## Page 11

 Imaging in Resist: Standing Waves and Swing Curves 139
the magnitude of the refl ection coeffi cient) varies with incident angle for both s- and ppolarized illumination for a particular case.
The total electric fi eld to the left of the substrate in Figure 4.4 is then the sum of the 
incident and refl ected waves. This simple summation brings up the fi rst interesting complication – the effect of polarization, the direction that the electric fi eld is pointing. If the 
original electric fi eld in Equation (4.28) is s-polarized (also called TE polarized) so that 
the electric fi eld vector points directly out of the plane of Figure 4.4, then both the incident 
and refl ected electric fi elds will point in the same direction and the vector sum will equal 
the scalar (algebraic) sum of the incident and refl ected fi elds:
s-polarized , e e e
,
: ( ) ( () )
()
sin cos cos Exz A
I xz
ikx ikz ikz =+ θθ θ − ρθ
= =+ + + E x z A kz ( ) ( ( ) ( ) cos( cos )) , 22 2 1 22 ρθ ρθ θ φρ
 (4.31)
where fr is the phase angle of the complex refl ectivity r and, for simplicity, the propagation medium is assumed to be nonabsorbing. The amplitude of the standing waves, given 
by the factor multiplying the cosine in the intensity expression above, is controlled by 
the magnitude of the electric fi eld refl ectivity. Note that this equation reverts to the simpler 
perfect mirror Equation (4.5) when r = −1.
Thus, for s-polarized light, the standing wave Equation (4.18) can be easily modifi ed 
for the case of non-normally incident plane waves. Suppose a plane wave is incident on 
the resist fi lm at some angle q1. The angle of the plane wave inside the resist will be q2
as determined from Snell’s law. An analysis of the propagation of this plane wave within 
the resist will give an expression similar to Equation (4.18) but with the position z replaced 
with z cos q2. For this case, the electric fi eld will point in the y-direction.
Ez
E
y iz D iz () ( )( ( ) ( ) cos co , ee
I
/ θ τ θ ρ θτθ π θλ π 2 12 2 2 23 2 2 2 22 2 2
= + nn − s )
() ()()
θλ
ρθρ θτθ
2
1 12 2 23 2 2 2
/
+ D
 (4.32)
The transmission and refl ection coeffi cients are now functions of the angle of incidence 
(as well as the polarization of the incident light) and are given by the Fresnel formulae 
above. The internal transmittance becomes
τ π θλ D iD = e 2 n22 cos / (4.33)
The resulting relative intensity becomes
Iz T
T
z Dz ( ) ( )( ( ) )
()
cos ( ) cos =+
+
− −−
eff / /
eff
θ ρθ ee
θ
αθ αθ
2 23 2
2 2
2
2 2
24 23 2 2 2 23 2 ρθ π θ λφ αθ ( ) cos( cos ( ) ) cos e/ − / −+ D n Dz (4.34)
(For an understanding of why the absorption terms vary as distance/cos q2, see section 
4.8.2)
For p-polarized incident light, reduced overlap in electric fi elds causes the standing 
wave amplitude to be reduced by the factor cos(2q2), as will be shown below.4
 The resulting electric fi eld will have both x- and z-components (x being the dimension in the plane 
of incidence), whereas for the s-polarized case the electric fi eld only points in the ydirection (out of the plane of incidence).
E
E
x iz D iz
I
/ ee = + − cos( ) ( )( ( ) ( ) cos c θτ θ ρ θτθ π θλ π 2 12 2 2 23 2 2 2 nn 22 2 2 os )
() ()()
θλ
ρ θρ θτ θ
2
1 12 2 23 2 2 2
/
+ D
 (4.35)


## Page 12

140 Fundamental Principles of Optical Lithography
E
E
z iz D iz
I
/ ee = − − sin( ) ( )( ( ) ( ) cos c θτ θ ρ θτ θ π θλ π 2 12 2 2 23 2 2 2 nn 22 2 2 os )
() ()()
θλ
ρ θρ θτ θ
2
1 12 2 23 2 2 2
/
+ D
 (4.36)
The total standing wave intensity, relative to the incident intensity, will be
Iz nE E
nE
T
xz
z Dz
() ()
( )( ( ) cos (
= +
=+ − −−
2
22
1
2
2 23 2 2 2 2
I
eff / θ ρθ ee αθ α ) cos
cos
)
( ) ( ) cos( )cos( cos (
/
eff / e
θ
αθ θ ρθ θ π θ
2
2 + 2 23 2 2 2 2 2 24 − Tn D Dz −+ )) /λφ23
 (4.37)
If q2 = 45°, the incident and refl ected waves have no overlap of their electric fi elds and 
the resulting lack of interference means there will be no standing waves (only the bulkeffect term survives).
It is interesting to look at the impact of direction that the light is traveling on the defi nitions of the refl ection and transmission coeffi cients. Completely reversing the direction 
of the light, if light approaches the interface through material j at an angle qj, the resulting 
refl ection and transmission coeffi cients become
ρρ
τ
θ
θ
τ
ji ij
ji
jj
ii
ij
=−
= n
n
cos( )
cos( )
 (4.38)
where these relationships hold for either polarization.
Figure 4.6 shows an example of the impact of incident angle on the resulting standing 
wave pattern in the resist. The change in incident angle causes a change in the period of 
the standing waves and, because of the angular dependence of Teff, a difference in the 
amount of light transmitted into the photoresist fi lm.
0.0
0.5
1.0
1.5
2.0
2.5
0 100 200 300 400 500
Depth into Resist (nm)
Relative Intensity
Angle
Angle
= 0
 = 30
Figure 4.6 Standing wave intensity within a photoresist fi lm (500 nm of resist on silicon, 
l = 248 nm) as a function of incident angle (s-polarization assumed)


## Page 13

 Imaging in Resist: Standing Waves and Swing Curves 141
A second approximation can be made to simplify the evaluation of Equations (4.32), 
(4.35) or (4.36). For a complex resist refractive index, Snell’s law produces the nonintuitive but mathematically correct result of a complex angle of refraction in the resist. For 
the case where the resist is only weakly absorbing (quite a normal situation), the imaginary 
part of the angle of refraction into the resist can be ignored with only a small loss 
of accuracy. The impact of making such an approximation is explored more fully below 
in section 4.8.
4.1.5 Broadband Illumination
The analysis presented above applies to monochromatic illumination. What if broadband 
(polychromatic) illumination were used? In general, the use of broadband illumination in 
imaging applications can be thought of as the incoherent superposition of individual 
monochromatic results. Thus, the standing wave intensity for a single wavelength is 
integrated over the wavelengths of the source, weighted by the source illumination spectrum. Figure 4.7 shows a typical mercury arc lamp output spectrum (before fi ltering in 
the illumination system of the projection tool). Table 4.1 describes the common wavelengths used in lithographic tools. For 248- and 193-nm lithography tools, where a linenarrowed excimer laser is used to generate the light, bandwidths are less than a picometer, 
so that these sources can be considered monochromatic from a standing wave 
perspective.
Although wavelength appears explicitly in the expressions for the standing wave electric fi eld in the resist, an implicit dependence occurs in the indices of refraction of the 
various resist and substrate materials. The variation of the index of refraction of a material 
with wavelength, called dispersion, is extremely material dependent. Over a limited range 
of wavelengths, many photoresist materials’ dispersion curves can be adequately described 
0.0
0.2
0.4
0.6
0.8
1.0
200 250 300 350 400 450 500 550 600
Wavelength (nm)
Relative Intensity
I-Line
H-Line
G-Line
E-Line
Figure 4.7 Spectral output of a typical high-pressure mercury arc lamp. The illumination 
spectrum of an i-line or g-line lithographic exposure tool is usually a fi ltered portion of this 
lamp spectrum


## Page 14

142 Fundamental Principles of Optical Lithography
by an empirical expression called the Cauchy equation (named for the 19th century French 
mathematician Augustin-Louis Cauchy):
nC CC () λ λλ =+ + 1
2
2
3
4 (4.39)
where C1, C2 and C3 are the empirically derived Cauchy coeffi cients (higher-order terms 
are possible, but rarely used for photoresists). It is important to note that any Cauchy fi t 
to refractive index data will be valid only over the wavelength range of the data and 
should not be extrapolated. Further, this equation applies well only to dielectrics with no 
or small amounts of absorption over the wavelength range of interest. Some typical resist 
Cauchy coeffi cients are given in Table 4.2.
Figure 4.8 shows the impact of using a range of wavelengths on the resulting standing 
wave pattern in the resist. In this example, a single 365-nm-wavelength exposure is compared to a very broadband exposure over a range of wavelengths from 350 to 450 nm 
using a mercury arc lamp exposure tool. The total broadband standing wave result is the 
sum of many monochromatic standing wave curves, each with different periods due to 
the different wavelengths. As a result, these sinusoids tend to average out making the fi nal 
intensity within the fi lm more uniform with depth. Note also that the standing waves are 
at their largest at the substrate, where an insuffi cient number of standing wave periods 
are available for averaging.
An alternate viewpoint is to consider the coherence length of the light source. While 
commonly used to describe lasers, coherence length can in fact be used to describe any 
light source and is defi ned as the longest distance light can travel and still maintain a 
Table 4.1 Wavelengths for various lithographic light sources (high pressure mercury arc 
lamps and free-running, unnarrowed excimer lasers)
Source
Center Wavelength 
(nm)
Typical Unnarrowed 
Bandwidth (nm)
Mercury Arc Lamp g-line 435.8 5
Mercury Arc Lamp h-line 404.7 5
Mercury Arc Lamp i-line 365.0 6
KrF excimer laser 248.35 0.30
ArF excimer laser 193.3 0.45
F2 excimer laser 157.63 0.002
Table 4.2 Some values for Cauchy coeffi cients of photoresists (from http://www.microe.
rit.edu/research/lithography/)
Photoresist C1 C2 (nm2
) C3 (nm4) Wavelength Range (nm)
SPR-500 i-line (unexposed) 1.6133 5481.6 1.4077 × 109 300–800
SPR-500 i-line (fully 
exposed)
1.5954 9291.9 4.2559 × 108 300–800
193-nm resist 1.5246 3484 1.49 × 108 190–800


## Page 15

 Imaging in Resist: Standing Waves and Swing Curves 143
fi xed phase relationship all along that length (that is, still maintain the ability to interfere 
with itself). Suppose light of wavelength l1 travels a distance L/2, strikes a mirror at 
normal incidence, and travels back a distance L/2. Further suppose that the total distance 
traveled L is an integer number of wavelengths Nl1. Consider now a second wavelength 
l2 such that this same distance is equal to ( ). N +12 2 / λ For this case, when the fi rst wavelength interferes constructively, the second wavelength will be interfering destructively. 
If both wavelengths are present, no interference pattern will be observed at the distance 
L/2 away from the mirror and L is called the coherence length.
Combining the two equations
LN N L= =+ = + 

 
 λλ  λ 12 λ 1
12 12 2 () // (4.40)
Solving for L,
L = −
λλ
λλ
12
2( ) 12
 (4.41)
Letting l1 − l2 = ∆l, the bandwidth, and assuming this bandwidth is small compared to 
the wavelength so that l1l2 = l2, where the geometric mean l is about equal to the arithmetic mean, the equation becomes
L = λ
λ
2
2∆ (4.42)
As an example, if both g-line and i-line light exposes a photoresist, the range of wavelengths is about 80 nm and the mean wavelength is about 400 nm. The coherence length 
will be 1000 nm, which means that there will be no standing waves at about 500 nm up 
0.0
0.5
1.0
1.5
2.0
2.5
3.0
0 200 400 600 800 1000
Depth into Resist (nm)
Relative Intensity
Single Wavelength 
Broadband
Figure 4.8 Standing wave intensity within a photoresist fi lm (1000 nm of resist on silicon), 
for monochromatic (l = 365 nm) and broadband illumination (350–450 nm range of the 
mercury spectrum)


## Page 16

144 Fundamental Principles of Optical Lithography
from the substrate. This matches the result seen in Figure 4.8 quite well. For laser lithography at 248 or 193 nm, the source bandwidth is extremely small. For a 248-nm source 
with a 1-pm bandwidth, the coherence length will be on the order of 3 cm.
4.2 Swing Curves
Generically, a swing curve refers to the sinusoidal variation of some lithographic parameter with resist thickness.5
 There are several parameters that vary in this way, but the most 
important is the critical dimension (CD) of the photoresist feature being printed. Figure 
4.9 shows a typical CD swing curve for i-line exposure of a 0.5-mm line on silicon. The 
change in linewidth is quite large (more than the typical 10% tolerance) for relatively 
small changes in resist thickness. Another swing curve is the E0 swing curve, showing 
the same sinusoidal swing in the photoresist dose-to-clear (Figure 4.10). For a resist 
thickness that requires a higher dose-to-clear, the photoresist will, as a consequence, 
require a higher dose to achieve the desired line size. But if the exposure dose is fi xed 
(as it was for the CD swing curve), the result will be an underexposed line that prints too 
large. Thus, it follows that the E0 and CD swing curves result from the same effect, 
coupled by the exposure latitude of the feature. The fi nal swing curve measures the 
refl ectivity of the resist-coated wafer as a function of resist thickness (Figure 4.11). 
Although refl ectivity is further removed from lithographic metrics such as E0 or CD, it is 
the refl ectivity swing curve that provides the most insight as to the cause of the 
phenomenon.
4.2.1 Refl ectivity Swing Curve
The refl ectivity swing curve shows that variations in resist thickness result in a sinusoidal 
variation in the refl ectivity of the resist-coated wafer. Since the defi nition of refl ectivity 
is the total refl ected light intensity divided by the total incident intensity, an increase in 
0.40
0.45
0.50
0.55
0.60
0.65
0.90 0.95 1.00 1.05 1.10 1.15 1.20
Resist Thickness (µm)
Resist Linewidth (µm)
Figure 4.9 CD swing curve showing a sinusoidal variation in the resist linewidth with resist 
thickness (i-line exposure of resist on silicon)


## Page 17

 Imaging in Resist: Standing Waves and Swing Curves 145
refl ectivity results in more light that does not make it into the resist. Less light being 
coupled into the resist means that a higher dose is required to affect a certain chemical 
change in the resist, resulting in a larger E0. Thus, the E0 and CD swing curves can both 
be explained by the refl ectivity swing curve. (The interested reader can convince him/
herself that the phases of the sinusoids of Figure 4.9 through Figure 4.11 make sense with 
respect to each other.)
What causes the refl ectivity swing curve of Figure 4.11? Of course, the answer lies in 
the thin fi lm interference effects that were discussed in the previous section on standing 
waves. Using the same simple geometry shown in Figure 4.1, a thin photoresist (layer 2) 
rests on a thick substrate (layer 3) in air (layer 1). If we illuminate this fi lm stack with a 
0.0
0.0
0.1
0.1
0.2
0.2
0.3
0.90 0.95 1.00 1.05 1.10 1.15 1.20
Resist Thickness (µm)
Reflectivity
40
50
60
70
80
90
100
0.90 0.95 1.00 1.05 1.10 1.15 1.20
Resist Thickness (µm)
Dose-to-Clear (mJ/cm2
)
Figure 4.10 Eo swing curve showing a sinusoidal variation in the resist dose-to-clear with 
resist thickness (i-line exposure of resist on silicon)
Figure 4.11 Refl ectivity swing curve showing a sinusoidal variation in the resist-coated wafer 
refl ectivity with resist thickness (i-line exposure of resist on silicon)


## Page 18

146 Fundamental Principles of Optical Lithography
monochromatic plane wave normally incident on the resist, the analysis given before was 
used to determine the standing wave intensity within the resist. However, our goal here 
is to determine the total light refl ected by the fi lm stack. As shown in Figure 4.12, the 
total refl ected light is made up of the incident beam refl ecting off the air–resist interface 
and beams that have bounced off of the substrate and then were transmitted by the air–
resist interface.
Let’s begin by writing an expression for the electric fi eld of the ray that is directly 
refl ected by the air–resist interface. Recalling the defi nitions used in section 4.1.2,
EE rI 0 12 = ρ (4.43)
The next ‘refl ected’ beam is transmitted into the resist, refl ected off the substrate, and 
transmitted into the air. The result, denoted as Er1, is given by
EE rI 1 12 21 23 D
2 = ττρτ (4.44)
The next refl ected beam makes two bounces inside the resist before being transmitted 
out, resulting in an additional r21 r23 τ D
2 term.
The total refl ection coeffi cient can be computed by totaling up all the refl ected electric 
fi elds and then dividing by the incident fi eld.
ρρ ττρτ
ρρτ
ρ ρτ
ρρ total
r
I
= =+
+ = ++
∑E
E
i D
D
D
12
12 21 23 2
12 23 2
12 23 2
11 12 23 2 τ D
 (4.45)
Note that since all of the refl ected light will always be traveling in the same direction, 
Equation (4.45) applies equally well to s- or p-polarization. The intensity refl ectivity of 
the fi lm stack is the square of the magnitude of the electric fi eld refl ection coeffi cient. At 
fi rst glance, the sinusoidal dependence of refl ectivity with resist thickness is not obvious 
from Equation (4.45). The dependence is contained in the internal transmittance. Carrying 
out the calculation of refl ectivity for the case of normal incidence,
R
nD DD
= + + −+
+
−− ρ ρ ρρ π λ φ φ
ρρ
αα 12
2
23
2 2 12 23 2 12 23
12 23
2
24
1
e e/
e
cos( )
−− + ++ αα ρρ π λ φ φ 2 24 12 23 2 12 23 DD e/ cos( ) nD
 (4.46)
where f12 and f23 are the phase angles of the refl ection coeffi cients r12 and r23, 
respectively.
() a) (b
Resist
Substrate
Air n1
D
z = 0
EI
Er0
n2
n3
Resist
Substrate
Air
Er1
Figure 4.12 Film stack showing (a) geometry for swing curve derivation, and (b) incident, 
transmitted and refl ected waves [oblique angles are shown for diagrammatical purposes 
only]


## Page 19

 Imaging in Resist: Standing Waves and Swing Curves 147
The discussion so far has been mostly mathematical. Equation (4.45) gives a rigorous
