Repository: DanielTschang/llm_wiki

# LLM Wiki

A multi-user knowledge platform. People put source documents into a **Project**; an LLM turns them into linked wiki pages that the whole Project can search, chat with and query through an agent. Access is by role (Owner, Editor, Viewer) per Project.

This is a rewrite of [nashsu/llm_wiki](https://github.com/nashsu/llm_wiki) from a desktop app into a web platform for 50–200 users on a company Kubernetes cluster. The idea behind the wiki itself comes from [llm-wiki.md](llm-wiki.md).

- Vocabulary and the decisions behind it: [CONTEXT.md](CONTEXT.md), [docs/adr/](docs/adr/)
- Plan, status and open work: [plans/PLAN.md](plans/PLAN.md)

File: projects/Lithography-wiki/raw/sources/optical-lithography/.cache/06 - ch6.pdf.txt (part 1 of 2)
## Page 1

6
Chemically Amplifi ed Resists: 
Exposure and Bake Chemistry
Unlike conventional resists, such as the diazonaphthoquinone (DNQ)/novolac systems 
discussed in the previous chapter, chemically amplifi ed resists require two separate 
chemical reactions in order to change the solubility of the resists. First, exposure turns 
an aerial image into a latent image of exposure reaction products. Although very similar 
to conventional resists, the reaction products of exposure for a chemically amplifi ed resist 
do not appreciably change the solubility of the resist. Instead, a second reaction during a 
post-exposure bake is catalyzed by the exposure reaction products. The result of the postexposure bake reaction is a change in the solubility of the resist. This two-step process 
has some interesting characteristics and challenges.
In many respects, chemically amplifi ed resists are a conceptual superset of conventional 
resists. With the exception of thermal decomposition, all of the concepts discussed in the 
previous chapter apply to chemically amplifi ed resists as well. Familiarity with the concepts of that chapter is thus assumed in this chapter.
6.1 Exposure Reaction
Chemically amplifi ed photoresists are composed of a polymer resin (possibly ‘blocked’ 
to inhibit dissolution), a sensitizer called a photoacid generator (PAG), and possibly a 
cross-linking agent, dye or other additive. As the name implies, the PAG forms an acid 
when exposed to deep-UV light. Ito and Willson at IBM fi rst proposed the use of an aryl 
onium salt,1
 and triphenylsulfonium salts have been studied extensively as PAGs. The 
reaction of a very simple triphenylsulfonium salt PAG is:
Ph
Ph S CF COO CF COOH others
Ph
33 +− →+ hν (6.1)
Fundamental Principles of Optical Lithography: The Science of Microfabrication. Chris Mack.
© 2007 John Wiley & Sons, Ltd. ISBN: 978-0-470-01893-4


## Page 2

224 Fundamental Principles of Optical Lithography
The acid generated in this case (trifl uoroacetic acid) is a derivative of acetic acid 
where the electron-drawing properties of the fl uorines greatly increase the acidity of the 
molecule. In fact, very strong acids will be required for the chemical amplifi cation step 
described in the next section. The PAG is mixed with the polymer resin at a concentration 
of typically 5–15 % by weight for 248-nm resists, with 10 % as a typical formulation 
(corresponding to a PAG concentration of about 0.2 mol/liter). For 193-nm resists, PAG 
loading is kept lower at 1–5 wt % in order to keep the optical absorbance of the resist 
within desired levels.
The kinetics of the exposure reaction are presumed to be standard fi rst order (just as 
for the exposure of PAC in a conventional resist):
∂
∂ =− Gt
CIG (6.2)
where G is the concentration of PAG at exposure time t (the initial PAG concentration 
is Go), I is the exposure intensity, and C is the exposure rate constant. For most chemically amplifi ed resists, the bleachable absorption coeffi cient A is zero and the intensity in 
the resist stays constant during exposure. For this case, the rate equation can be solved 
for G:
GG CIt = − 0e (6.3)
The acid concentration H is given by
HG GG CIt = −= − − 00() 1 e (6.4)
Some 248-nm PAGs react to exposure by a different mechanism. The polymer resin used 
by the resist (such as polyhydroxystyrene, discussed below) will absorb light, resulting in 
electrons promoted to higher energy states in the polymer. It is possible for some of this 
energy to be transferred from the polymer to the PAG, providing an indirect pathway for 
photon absorption to provide energy to the PAG. If this mechanism exists in a resist, the 
resulting kinetics will still be well described by the fi rst-order kinetics discussed above.
6.2 Chemical Amplifi cation
Exposure of the resist with an aerial image I(x) results in an acid latent image H(x). A 
post-exposure bake (PEB) is then used to thermally induce a chemical reaction. This may 
be the activation of a cross-linking agent for a negative resist or the deblocking of the 
polymer resin for a positive resist. The defi ning characteristic of a chemically amplifi ed 
resist is that this reaction is catalyzed by the acid so that the acid is not consumed by the 
reaction and, to fi rst order, H remains constant. As a result, each exposure event (creating 
one acid molecule) can cause a large number of dissolution-changing chemical events 
during PEB. The effects of exposure are said to be ‘amplifi ed’ by the catalytic nature of 
this chemical reaction. The catalytic chain length, defi ned to be the average number of 
amplifi cation chemical events caused by one acid molecule, is in the range of 10 to 100 
for most chemically amplifi ed resists, with 20 a typical catalytic chain length. Chemically 
amplifi ed resists use exposure doses in the range of 20–50 mJ/cm2
, making them 5–10 
times more sensitive than the DNQ resists used at i-line.


## Page 3

 Chemically Amplifi ed Resists: Exposure and Bake Chemistry 225
6.2.1 Amplifi cation Reaction
Willson, Ito and Frechet fi rst proposed the concept of deblocking a polymer to change its 
solubility.2 A base polymer, such as polyhydroxystyrene (PHS), is used that is very 
soluble in an aqueous base developer. It is the acidic hydroxyl (—OH) groups that give 
the PHS its high solubility, so by ‘blocking’ these sites (by reacting the hydroxyl group 
with some longer-chain molecule) the solubility can be reduced. The IBM team employed 
a t-butoxycarbonyl group (t-BOC), resulting in a very slowly dissolving polymer. In the 
presence of a strong acid and heat, the t-BOC blocked polymer will undergo acidolysis 
to generate the soluble hydroxyl group, as shown below.
t-BOC blocking 
group CH3
CH2-CH 
O
O
C
O
CH3
C CH3
CH2-CH 
OH
H+
+ CH2
CH3
CH3
C + CO2 ∆
(6.5)
One drawback of this scheme is that the cleaved t-BOC is volatile and will evaporate, 
causing fi lm shrinkage in the exposed areas. Larger molecular weight blocking 
groups are commonly used to reduce this fi lm shrinkage to acceptable levels (below 
10 %). Also, the blocking group is such an effective inhibitor of dissolution that nearly 
every blocked site on the polymer must be deblocked to obtain signifi cant dissolution. 
Thus, the photoresist can be made more ‘sensitive’ by only partially blocking the PHS 
(creating what is called a copolymer, since the polymer chain is now made up of two 
repeating units – blocked and unblocked PHS). Additionally, fully blocked polymers 
tend to have poor coating and adhesion properties. Typical photoresists use 10–30 % of 
the hydroxyl groups blocked, with 20 % as a typical value. Molecular weights for the 
PHS run in the range of 3000–6000 giving about 20–40 hydroxyl groups per polymer 
molecule, about 4 to 10 of which are initially blocked in typical formulations. As an 
example, the early chemically amplifi ed resist Apex-E has a molecular weight of about 
5000, giving about 35 hydroxyl sites per polymer, about 25 % of which are initially 
blocked by t-BOC.
This deblocking reaction (also called the deprotection reaction) is often characterized 
as being either low activation or high activation, referring to the amount of heat that must 
be supplied to make the reaction go. For a low activation resist, deblocking can occur at 
room temperature, and so begins during the exposure process. For a high activation resist, 
a post-exposure bake in the 95–135 °C temperature range is required. While low activation 
resists have an advantage in not being sensitive to delay time effects (see section 6.2.3), 
high activation resists tend to be more readily controlled (produce more uniform resist 
feature sizes) and are thus the most commonly used. Typical high and low activation 
blocking groups are shown in Figure 6.1. Many resists today in fact include copolymers 
of both high and low activation blocking groups.


## Page 4

226 Fundamental Principles of Optical Lithography
Using M as the concentration of some reactive site (such as the t-BOC blocking group), 
these sites are consumed (i.e. are reacted) according to kinetics of fi rst order in H and 
fi rst order in M:
∂
∂ =− M
t
k MH PEB
4 (6.6)
where k4 is the rate constant of the amplifi cation reaction (cross-linking, deblocking, etc.) 
and tPEB is the bake time. Assuming that H is constant (an assumption that will be eliminated later in this chapter), Equation (6.6) can be solved:
MM k Ht = − 0e 4 PEB (6.7)
(Note: Although H+
 is not consumed by the reaction, the value of H is not locally constant. 
Diffusion during the PEB and acid loss mechanisms cause local changes in the acid concentration, thus requiring the use of a reaction–diffusion system of equations as discussed 
below. The approximation that H is constant is a useful one, however, that gives insight 
into the reaction as well as accurate results under some conditions.)
It is useful here to normalize the concentrations to some initial values. This results in 
a normalized acid concentration h and normalized unreacted sites m:
h H
G m M
M == 00
 (6.8)
Equations (6.4) and (6.7) become
h
m
CIt
Kth
=−
=
−
−
1e
e amp PEB
 (6.9)
where Kamp = G0k4. The result of the PEB is an amplifi ed latent image m(x), corresponding 
to an exposed latent image h(x), resulting from the aerial image I(x). The amount of 
amplifi cation (the conversion of an exposed latent image of acid into an amplifi ed latent 
image of blocked and deblocked polymer) is a function of PEB time and temperature. 
The time dependence in Equation (6.9) is obvious, and the temperature dependence comes 
through the amplifi cation rate constant Kamp.
20% 50% 30%
OH
C O
O
O
CH−C2H5
t-Butyl Ester Terpolymer Acetal
O−C2H5
Figure 6.1 Examples of 248-nm blocking groups: the high activation t-butyl ester; and the 
low activation acetal


## Page 5

 Chemically Amplifi ed Resists: Exposure and Bake Chemistry 227
Like most rate constants, the temperature dependence of Kamp can be described by an 
Arrhenius relation:
KA E RT amp re a = − / (6.10)
where Ar is the Arrhenius coeffi cient for this reaction (1/s), Ea is the activation energy 
(cal/mole or J/mole), R is the universal gas constant (1.98717 cal/mole-K or 8.31431 J/
mole-K), and T is the absolute temperature (K). Typical values for activation energies as 
a function of blocking group are given in Table 6.1. The resulting Kamp at the PEB temperature tends to be in the range of 0.02–0.1 s−1
.
Equations (6.9) reveal an interesting symmetry between exposure dose, given by It, 
and a kind of ‘thermal dose’. Consider the case of a small exposure dose (It << 1/C) so 
that the amount of acid generated is small. Equations (6.9) will become
h CIt
m K t CIt
≈
≈ − e amp PEB
 (6.11)
If we defi ne the effective thermal dose as KamptPEB/C, then there exists a reciprocity 
between exposure dose and thermal dose. Cutting exposure dose in half and doubling the 
thermal dose will result in the same chemical change at the end of the amplifi cation reaction. As we shall see in the following section, however, the true picture is complicated 
by the effects of diffusion.
6.2.2 Diffusion
The above analysis of the kinetics of the amplifi cation reaction assumed a locally constant 
concentration of acid H. Although this could be exactly true in some circumstances, it is 
typically only an approximation, and is often a poor approximation. In reality, the acid 
diffuses during the bake. The standard diffusion equation takes the form
∂
∂ =∇ ∇ Ht
DH H
PEB
() (6.12)
where DH is the diffusivity of acid in the photoresist. Solving this equation requires a 
number of things: two boundary conditions for each dimension, one initial condition and 
knowledge of the diffusivity as a function of position and time.
The solution of Equation (6.12) can now be performed if the diffusivity of the acid in 
the photoresist is known. Unfortunately, this solution is complicated by two very important factors: the diffusivity is a strong function of temperature and, most probably, the 
Table 6.1 Typical values for amplifi cation reaction 
activation energies as a function of blocking group
Blocking Group (248-nm 
resists) Activation Energy (kcal/mol)
t-BOC 30
t-Butyl Ester 22
Acetal 15


## Page 6

228 Fundamental Principles of Optical Lithography
extent of amplifi cation. Since the temperature is changing with time during the bake, the 
diffusivity will be time dependent. The concentration dependence of diffusivity results 
from an increase in free volume for typical positive resists: as the amplifi cation reaction 
proceeds, the polymer blocking group evaporates resulting in a decrease in fi lm thickness 
but also an increase in free volume (and probably a change in the glass transition temperature as well). Since the acid concentration is time and position dependent, the diffusivity in Equation (6.12) must be determined as a part of the solution of Equation (6.12) 
by an iterative method. The resulting simultaneous solution of Equations (6.7) and (6.12) 
is called a reaction–diffusion system.
The temperature dependence of the diffusivity can be expressed in a standard Arrhenius 
form:
DT A E RT 0() / = − re a (6.13)
where D0 is a general diffusivity. A full treatment of the amplifi cation reaction would 
include a thermal model of the hot plate in order to determine the actual time–temperature 
history of the wafer (see Chapter 5). To simplify the problem, an ideal temperature distribution can be assumed – the temperature of the resist is zero (low enough for no diffusion or reaction) until the start of the bake, at which time it immediately rises to the fi nal 
bake temperature, stays constant for the duration of the bake, then instantly falls back to 
zero.
The concentration dependence of the diffusivity is less obvious. Several authors have 
proposed and verifi ed the use of different models for the concentration dependence of 
diffusion within a polymer. Of course, the simplest form (besides a constant diffusivity) 
would be a linear model. Letting D0 be the diffusivity of acid in completely unreacted 
resist and Df the diffusivity of acid in resist that has been completely reacted,
D D DD m H =+ − − 00 ( )( ) f 1 (6.14)
Here, diffusivity is expressed as a function of the extent of the amplifi cation reaction 
1 − m. Another common form is the Fujita–Doolittle equation (see Chapter 5), which can 
be predicted theoretically using free volume arguments. A form of that equation that is 
convenient for calculations is:
DD Dm
Dm H = −+−


 
 0  2
3
1
11 exp
()
() (6.15)
where D2 = (1 + D3)ln(Df/D0) and D3 is an experimentally determined constant. Other 
concentration relationships are also possible.
While general solutions to these reaction–diffusion equations require numerical techniques, there are some special cases where analytical solutions are possible. Consider a 
constant acid diffusivity and an ideal temperature profi le (that is, ignore the ramp up to 
the bake temperature). Further, ignore any sources of acid loss (to be discussed in the 
next section). Then, the solution to the reaction rate equation given in Equation (6.9) can 
be used if the relative acid concentration is replaced by an effective acid concentration, 
given by
hx
t
h x t DPSF t
t
eff
PEB
, d
PEB
() ( ) = =⊗ ∫ 1 0
0
 (6.16)


## Page 7

 Chemically Amplifi ed Resists: Exposure and Bake Chemistry 229
where h(x,t = 0) is the acid concentration at the beginning of the bake and tPEB is the PEB 
bake time. Diffusion is given by the convolution of the acid profi le with the diffusion point 
spread function (DPSF, defi ned in Chapter 5). The effective acid concentration at a particular x-position is the average concentration at that position over time. This equation can 
be further arranged to defi ne a reaction–diffusion point spread function, RDPSF:
 heff(x) = h(x,0) ⊗ RDPSF
where
RDPSF
t
DPSF t
t
= ∫ 1
PEB 0
 d
PEB
 (6.17)
The Gaussian diffusion kernel is affected by time integration through the diffusion 
length, σ D = 2Dt, where D is the acid diffusivity in resist. Thus, using the 1D case as 
an example,
RDPSF
tDt
t
x Dt t
=
−
∫ 1
4
2 4
PEB 0
/ e d
PEB
π
 (6.18)
The integral is solvable, resulting in an interesting fi nal solution.
RDPSF x xx x
D D D
D
()
/
=− 

 


−
2
22
22 2
2
e erfc
σ
πσ σ σ
 (6.19)
The fi rst term on the right hand side of Equation (6.19) is nothing more than twice the 
DPSF, and thus accounts for pure diffusion. The second term, the complimentary error 
function times x, is a reaction term that is subtracted and thus reduces the impact of pure 
diffusion. Each term, as well as the fi nal RDPSF, is plotted in Figure 6.2.
0.0
0.1
0.2
0.3
0.4
0.5
0.6
0.7
0.8
0.9
0.0 0.5 1.0 1.5 2.0 2.5
x/s
s
D
D*RDPSF
Total
Diffusion Term
Erfc Term
Figure 6.2 The 1D reaction–diffusion point spread function (RDPSF) and its component 
terms


## Page 8

230 Fundamental Principles of Optical Lithography
Equation (6.19) gives the RDPSF in one dimension. Extension to two or three dimensions is straightforward:
2D ,
3D
: ()
: ()
RDPSF r Ei r r xy
RDPSF r
DD
D
=− −

 

 =+
=
1
2
1
2
2
2
2
22
πσ σ
πσ3
2 22
2
σ
σ
D
r D
r erfc , r xyz 

 

 

 

 = ++
 (6.20)
where Ei is the exponential integral. Once the effective acid concentration is known, the 
amount of deblocking can be calculated as before with a simple modifi cation to Equation 
(6.9):
m Kth = − e amp PEB eff (6.21)
6.2.3 Acid Loss
Through a variety of mechanisms, acid formed by exposure of the resist fi lm can be lost 
and thus not contribute to the catalyzed reaction to change the resist solubility. There are 
two basic types of acid loss – loss that occurs between exposure and post-exposure bake, 
and loss that occurs during the post-exposure bake. The fi rst type of loss leads to delay 
time effects – the resulting lithographic patterns are affected by the delay time between 
exposure and post-exposure bake. Delay time effects can be very severe and, of course, 
are very detrimental to the use of such a resist in a manufacturing environment. Acid 
loss during PEB may be detrimental (if, for example, it is nonuniform or affects only 
the top or the bottom of the resist profi le), or it may serve the benefi cial function of stopping the reaction and limiting the sensitivity of the fi nal feature size to bake time or 
temperature.
The typical mechanism for delay time acid loss is the diffusion of atmospheric base 
contaminants into the top surface of the resist. The result is a neutralization of the acid 
near the top of the resist and a corresponding reduced amplifi cation. For a negative resist, 
the top portion of a line is not insolubilized and resist is lost from the top of the line. For 
a positive resist, the effects are more devastating. Suffi cient base contamination can make 
the top of the resist insoluble, blocking dissolution into the bulk of the resist (Figure 6.3) 
(a) (b)
Figure 6.3 Atmospheric base contamination leads to T-top formation. Shown are line/space 
features printed in APEX-E for: (a) 0.275-mm features with no delay; and (b) 0.325-mm 
features with 10-minute delay between exposure and post-exposure bake (courtesy of 
SEMATECH)


## Page 9

 Chemically Amplifi ed Resists: Exposure and Bake Chemistry 231
and creating a characteristic ‘T-top’-shaped resist profi le. In extreme cases, no patterns 
are observed after development.
The effects of acid loss due to atmospheric base contaminants can be accounted for 
in a straightforward manner. The base diffuses from the top surface of the resist into the 
bulk. Assuming that the concentration of base contaminant in contact with the top of the 
resist remains constant, the diffusion equation can be solved for the concentration of base, 
B, as a function of depth into the resist fi lm:
BB z
B
= 

 
 0  2
erfc
σ
 (6.22)
where B0 is the base concentration at the top of the resist fi lm, z is the depth into the resist 
(z = 0 at the top of the fi lm) and sB is the diffusion length of the base in resist. B0 will 
be directly proportional to the concentration of base in the atmosphere by Henry’s law 
(see Problem 6.8). The standard assumption of constant diffusivity has been made here 
so that the diffusion length goes as the square root of the delay time and as the square 
root of the diffusivity. Note that this equation assumes that during the post-exposure delay 
period, the base diffusion length is much greater than the photogenerated acid diffusion 
length. Since the acid generated by exposure for most resist systems of interest is fairly 
strong, it is a good approximation to assume that all of the base contaminant will react 
with acid if there is suffi cient acid present.
Atmospheric base contamination can be devastating to chemically amplifi ed resist 
performance because of the very nature of chemical amplifi cation. Since one photogenerated acid causes dozens of dissolution changing events during PEB, loss of even a 
small amount of acid before the PEB will have an amplifi ed effect. Several different 
countermeasures are usually taken to reduce the impact of atmospheric base. As Equation 
(6.22) shows, base contamination in the resist can be reduced by reducing the atmospheric 
base (B0) or by reducing the base diffusion length. In turn, diffusion length can be reduced 
by reducing the base diffusivity or by reducing the delay time. In practice, all three of 
these techniques are commonly used. Photolithography equipment is placed as far as 
possible from sources of base contaminants (resist strippers and ammonia being common 
examples). Imaging and resist processing tools are then enclosed and the air is fi ltered 
with activated charcoal. The delay time between exposure and post-exposure bake is kept 
to a minimum by directly linking the resist processing track to the step and scan exposure 
tool. Each wafer is sent to be baked immediately after its exposure is complete. Finally, 
the diffusivity of base in the resist is reduced by ‘annealing’ the resist. If the post-apply 
bake temperature is set to be above the glass transition temperature of the resist polymer, 
solvent and free volume will be annealed out of the resist (see Chapter 5). It is this free 
volume that enables the diffusion of base into the resist, so elimination of free volume 
greatly reduces the contaminant diffusivity.
Another possible acid loss mechanism is base contamination from the substrate, as has 
been observed on TiN and other nitrogen-containing substrates. These substrates are 
thought to trap acid that diffuses down to the substrate, resulting in resist footing for a 
positive resist. Plasma and chemical treatments of nitrogen containing substrates can 
pacify trapping sites, but the common use of an organic bottom antirefl ection coating 
(BARC) generally eliminates the possibility of substrate interactions. Acid can also be 


## Page 10

232 Fundamental Principles of Optical Lithography
lost at the top surface of the resist due to evaporation. The amount of evaporation is a 
function of the size of the acid and the degree of its interaction with the resist polymer. 
A small acid (such as the trifl uoroacetic acid discussed above) may have very signifi cant 
evaporation. Thus, most resists today employ fairly large acid molecules to avoid signifi -
cant acid evaporation.
6.2.4 Base Quencher
Another mechanism for acid loss is intentional rather than accidental. Most modern formulations of chemically amplifi ed resists include the addition of a base quencher (compounds such as tetraoctylammonium hydroxide, for example3
). Loaded at concentrations 
of 5–20 % of the initial PAG loading, this base quencher (Q) is designed to neutralize 
any photogenerated acid that comes in contact with it.
H Q HQ K +←→eq (6.23)
Acid–base neutralization reactions tend to be equilibrium reactions, but in this case the 
equilibrium constant Keq is large due to the strength of the acid, meaning the reaction 
favors heavily the formation of the salt HQ. Thus, it is a good approximation to ignore 
the reversible nature of the reaction and replace the equilibrium constant with a standard 
forward reaction rate constant, kQ.
For low exposure doses, the small amount of photoacid generated will be neutralized 
by the base quencher and amplifi cation will not take place (Figure 6.4). Only when the 
exposure rises above a certain threshold will the amount of acid be suffi cient to completely 
neutralize all of the base quencher and have leftover acid that can cause deblocking during 
PEB. The main purpose of the base quencher is to neutralize the low levels of acid that 
might diffuse into the nominally unexposed regions of the wafer, thus making the fi nal 
resist linewidth less sensitive to acid diffusion. In addition, base quencher will reduce the 
sensitivity of the resist to airborne base contaminants.
The simple description of base quenching behavior above is made more complicated 
by the fact that the quencher will, in general, diffuse during the post-exposure bake. 
Base quencher diffusion can take on any of the concentration and temperature dependencies described above for acid diffusion. The difference in diffusivity between the acid 
and the base becomes an important descriptor of lithographic behavior for these types of 
Q(x)
H(x)
H(x)
Q(x)
(a) (b)
Figure 6.4 The effect of quencher (Q) on the acid latent image H(x): (a) after exposure 
but before the quenching reaction; and (b) after the quenching reaction (assuming Kquench
>> Kamp)


## Page 11

 Chemically Amplifi ed Resists: Exposure and Bake Chemistry 233
resists. Rate equations for the acid and base, for the case of constant diffusivity, are given 
by
d
d
d
d
quench
quench
h
t
 K hq D h
q
t
 K hq D q
H
Q
=− + ∇
=− + ∇
2
2
 (6.24)
where Kquench (= kQG0) is the normalized quenching reaction rate constant and q (= Q/G0) 
is the normalized base quencher concentration. The impact of diffusion can be understood 
qualitatively by examining Figure 6.4b. If acid diffuses, but base does not, the zero points 
(the points at which the acid and base completely neutralize each other) will move toward 
the outside. If the base diffuses but the acid does not, the opposite will occur and the zero 
points will move in toward the center of the fi gure. There will be some combination of 
acid and base diffusion (diffusion lengths about equal) that will leave the zero point stationary. Note that diffusion is driven by the change in the gradient of the diffusing species 
(a second derivative), so that it is a combination of the diffusivities of the acid and the 
base and the shape of the latent image that determines which direction the zero point will 
move.
If diffusion is ignored and Kquench >> Kamp, the impact of a base quencher is to fi rst 
order a dose offset – one must generate enough acid to overcome the quencher before 
amplifi cation can occur. Thus, the simple (nondiffusion) kinetic result of Equation (6.9) 
becomes
m hq
m hq
K t hq =>
=<
−− e when
when
amp PEB () 0
0
1 0
 (6.25)
where the ‘0’ subscript refers to the initial condition (at the beginning of the PEB). Note 
that in the formulation of the above equation, h represents the relative acid concentration 
generated upon exposure, but before any quenching takes place.
The impact of base quencher is most readily seen by comparing latent images of resist 
formulations with and without quencher. When both resist formulations are exposed at 
the dose-to-size, with all other processing parameters the same, the latent image slope 
improves dramatically near the resist feature edge when quencher is added (Figure 6.5).
6.2.5 Reaction–Diffusion Systems
The combination of a reacting system and a diffusing system is called a reaction–diffusion 
system. The solution of such a system is the simultaneous solution of Equations (6.6) 
and (6.12) using Equation (6.4) as an initial condition and possibly Equation (6.14) or 
(6.15) to describe the reaction-dependent diffusivity. Of course, any or all of the acid loss 
mechanisms can also be included.
The coupling of reaction and diffusion can be made more explicit. The Byers–Petersen 
model for chemically amplifi ed reactions4 is a superset of the simpler chemically amplifi ed models discussed above. In this model, the amplifi cation reaction is thought to occur 
by two sequential steps: fi rst, acid diffuses to the reaction site; then, acid reacts at that 
site (an idea fi rst described by the Polish physicist Marian von Smoluchowski5 in 1917). 
If the diffusion step is very fast, the overall rate is controlled by the rate of the reaction 


## Page 12

234 Fundamental Principles of Optical Lithography
itself (the amplifi cation is said to be reaction-controlled). If, however, the diffusion is 
very slow, the overall rate of amplifi cation will be controlled by the rate of diffusion of 
acid to the site (a diffusion-controlled amplifi cation rate). If Kreact is the rate constant for 
the reaction step, and KdiffDH is the rate constant (equal to the Smoluchowski trap rate 
normalized in the same way as Kamp) for the diffusion step, the overall amplifi cation reaction rate constant will have the form
K K KD
K KD
H
H
amp
react diff
react diff
= +
 (6.26)
where DH is the diffusivity of the acid.
Note that if Kdiff is very large, then even for moderate values of acid diffusivity the 
kinetics will be reaction-controlled and Equation (6.26) will become
KK amp react = (6.27)
and the Byers–Petersen model will revert to the original chemically amplifi ed resist model 
given above. In general, the activation energies for Kreact and for DH will be different and 
it is possible for the overall reaction to switch from diffusion-controlled to reactioncontrolled as a function of PEB temperature. For example, if the activation energy for the 
diffusion portion of the reaction is much smaller than the reaction activation energy, the 
overall reaction will be reaction-controlled at lower temperatures and diffusion-controlled 
at higher temperatures (Figure 6.6). Kdiff represents the likelihood that the acid will be 
captured by a blocked site so that the reaction can occur. In the diffusion-controlled 
region, Kreact is very high and
K K D D aG N amp diff == H HA 4π 0 (6.28)
where a is the capture distance for the deblocking reaction (once the acid approaches the 
reaction site closer than the capture distance, a deblocking reaction is possible).
0.0
0.2
0.4
0.6
0.8
1.0
–130 –65 0 65 130
Horizontal Position (nm)
Relative Blocked Polymer
q0 = 0
q0 = 0.15
Figure 6.5 The effect of quencher on the shape of the latent image. Both resists have identical processing, except that the dose for each is adjusted to be the dose-to-size (130-nm lines 
and spaces)


## Page 13

 Chemically Amplifi ed Resists: Exposure and Bake Chemistry 235
As was discussed at the end of section 6.2.1, there is a trade-off in chemically amplifi ed 
resists between exposure dose and thermal dose. Ignoring diffusion and acid loss, there 
is an approximate reciprocity between the two forms of dose. Generally, thermal dose is 
increased by an increase in the bake temperature (for production throughput reasons, PEB 
time is generally varied only over a small window). However, as the above discussion 
has shown, diffusion also varies exponentially with PEB temperature. Since there is an 
upper limit to the desired diffusion length of acid (and of base quencher), there is a practical upper limit to the temperature that can be used. And because of the exponential nature 
of the thermal dose with temperature, there is a practical minimum temperature that still 
provides for a low-enough dose to give good exposure tool throughput. Typically, the 
useful range of PEB temperatures for chemically amplifi ed resists is at most 20 °C.
6.3 Measuring Chemically Amplifi ed Resist Parameters
Since most chemically amplifi ed resists do not bleach, the traditional optical transmittance 
experiment for measuring the ABC parameters gives no information about C. Other 
approaches have been devised to measure C that take advantage of the strength of the 
acid being generated in a chemically amplifi ed resist. Direct measurement of the acid 
concentration is possible using titration, or indirectly using fl uorescence. Alternatively, 
resist formulations with varying amounts of added base can be used to measure acid 
generation by determining the dose required to overcome the added base.
Deblocking during the chemical amplifi cation reaction leads to the generation of volatile components that evaporate out of the resist during PEB. This slightly unpleasant side 
effect of amplifi cation can be used as a way to measure the kinetics of the amplifi cation 
reaction.6
 Evaporation of volatile components at the relatively high PEB temperatures 
0.000001
0.00001
0.0001
0.001
0.01
0.1
1
10
100
0.0022 0.0024 0.0026 0.0028 0.003 0.0032
1/Absolute Temperature
Rate Constant (1/s)
Reaction
Diffusion
Overall
DiffusionControlled
Region
ReactionControlled
Region
Figure 6.6 An Arrhenius plot (log of the rate constant versus the inverse of absolute 
temperature) for Kamp when the diffusion and amplifi cation rate constants have different activation energies (diffusion activation energy = 26.5kcal/mol; reaction activation energy =
45kcal/mol)


## Page 14

236 Fundamental Principles of Optical Lithography
used allows the fi lm to relax and shrink. For a large open-frame exposure, the thickness 
loss after PEB is directly proportional to the average amount of deblocking that takes 
place through the thickness of the fi lm (a good BARC should be used to avoid standing 
waves). If the maximum amount of fi lm shrinkage, corresponding to 100 % deblocking 
of the polymer, can be measured, fi lm shrinkage after PEB can be directly related to the 
fractional amount of blocked groups left. By measuring fi lm shrinkage versus dose, both 
the quencher concentration and the amplifi cation rate constant can be obtained. By repeating this measurement at different PEB temperatures, the activation energy of the amplifi cation can also be measured.
Figure 6.7 shows an example of the PEB kinetics measured using the PEB thickness 
loss measurement technique. Initially, no thickness loss is observed because the doses 
are not large enough to overcome the base quencher present in the resist. Past the dose 
required to neutralize all of the base quencher, the blocked fraction decreases as an exponential function, with the rate of decrease dependent on the amplifi cation rate constant 
(and thus on the temperature). This fi gure also illustrates one of the major diffi culties of 
this technique. Because the PEB time is fi xed, there is no guarantee that even at the highest 
temperatures and highest exposure doses the resist will approach 100 % deblocking. It is 
quite diffi cult to ensure that the measurement of the 100 % deblocking thickness loss used 
to calibrate this technique does in fact correspond to 100 % deblocking.
A more direct method of measuring chemical kinetics during PEB involves the use of 
Fourier transform infrared (FTIR) spectroscopy. Absorbance peaks as a function of wavelength indicate specifi c bonds in the various chemical species in the resist. As bonds are 
broken and formed during amplifi cation, peaks of the FTIR spectrum appear and disappear, providing a quantifi able measure of the extent of reaction. FTIR equipment mounted 
directly above the PEB hot plate can measure these spectra in real time during the bake. 
However, since silicon is mostly transparent to IR light, a backside wafer coating of metal 
is required to provide a refl ected signal to detect,7
 or a hole in the hot plate must be used 
for measurement in transmission mode.8
0.0
0.2
0.4
0.6
0.8
1.0
0 50 100 150 200
Exposure Dose (mJ/cm2)
Fraction Blocked
100 ºC
110 ºC
120 ºC
Figure 6.7 Example of PEB amplifi cation kinetics measured by using thickness loss after PEB 
to estimate the fraction of polymer that remains blocked


## Page 15

 Chemically Amplifi ed Resists: Exposure and Bake Chemistry 237
The most diffi cult parameters to measure for chemically amplifi ed resists are the acid 
and base diffusivities (the diffi culties increase if these diffusivities vary with extent of 
amplifi cation). In general, these parameters are empirically determined by matching predictions to experimental linewidth data.
6.4 Stochastic Modeling of Resist Chemistry
The theoretical descriptions of lithography given so far in this book make an extremely 
fundamental and mostly unstated assumption about the physical world being described: 
the so-called continuum approximation. Even though light energy is quantized into 
photons and chemical concentrations are quantized into spatially distributed molecules, 
the descriptions of aerial images and latent images ignore the discrete nature of these 
fundamental units and use instead continuous mathematical functions. For example, the 
very idea of chemical concentration assumes that the volume one is interested in is large 
enough to contain many, many molecules so that an average number of molecules per 
unit volume can be used. While we can mathematically discuss the idea of the concentration of some chemical species at a point in space, in reality this concentration must be 
an average extended over a large enough region. While in most cases the volumes of 
interest are large enough not to worry about this distinction, when trying to understand 
lithography down to the nanometer level the continuum approximation begins to break 
down.
When describing lithographic behavior at the nanometer level, an alternate approach, 
and in a very real sense a more fundamental approach, is to build the quantization of light 
as photons and matter as atoms and molecules directly into the models used. Such an 
approach is called stochastic modeling, and involves the use of random variables and 
probability density functions to describe the statistical fl uctuations that are expected. Of 
course, such a probabilistic description will not make deterministic predictions – instead, 
quantities of interest will be described by their probability distributions, which in turn are 
characterized by their moments, such as the mean and variance.
6.4.1 Photon Shot Noise
Consider a light source that randomly emits photons at an average rate of L photons per 
unit time into some area A. Assume further that each emission event is independent. Over 
some small time interval dt (smaller than 1/L and small enough so that it is essentially 
impossible for two photons to be emitted during that interval), either a photon is emitted 
or it is not (a binary proposition). The probability that a photon will be emitted during 
this interval will be Ldt. Consider now some long time T (>> dt). What can we expect 
for the number of photons emitted during the period T? This basic problem is called a 
Bernoulli trial and the resulting probability distribution is the well-known binomial distribution. If N = T/dt, the number of time intervals in the total time, then the probability 
that exactly n photons will be emitted in this time period, P(n), will be
Pn
N
n Lt Lt N
N nn
Lt Lt n Nn n Nn ( ) ( )( ) !
( )! ! = ( )( ) 

 

 −= − − −− dd dd 11 (6.29)


## Page 16

238 Fundamental Principles of Optical Lithography
The binomial distribution is extremely cumbersome to work with as N gets large. If, 
however, NLdt = TL remains fi nite as N goes to infi nity, the binomial distribution converges to another, more manageable equation called the Poisson distribution:
lim ( ) ( ) ()
N !
n Nn
n N TL
n Lt Lt TL
→∞ n
 −−

 

 dd e 1−= (6.30)
Since there is no limit to how small dt can be made, letting dt go to zero will by default 
make N go to infi nity for any nonzero time interval T and nonzero photon emission
