Repository: DanielTschang/llm_wiki

# LLM Wiki

A multi-user knowledge platform. People put source documents into a **Project**; an LLM turns them into linked wiki pages that the whole Project can search, chat with and query through an agent. Access is by role (Owner, Editor, Viewer) per Project.

This is a rewrite of [nashsu/llm_wiki](https://github.com/nashsu/llm_wiki) from a desktop app into a web platform for 50–200 users on a company Kubernetes cluster. The idea behind the wiki itself comes from [llm-wiki.md](llm-wiki.md).

- Vocabulary and the decisions behind it: [CONTEXT.md](CONTEXT.md), [docs/adr/](docs/adr/)
- Plan, status and open work: [plans/PLAN.md](plans/PLAN.md)

File: projects/Lithography-wiki/raw/sources/optical-lithography/.cache/07 - ch7.pdf.txt (part 1 of 2)
## Page 1

7
Photoresist Development
The chemistry of photoresists is designed to turn a spatial distribution of energy (the aerial 
image) into a spatial distribution of resist solubility. Ultimately, the dissolution process 
turns the continuous energy distribution of the projected aerial image into a binary resist 
image: either the resist is dissolved or it remains on the wafer. Exposure and post-exposure 
bake create latent images of chemical distributions, but it is the chemistry of dissolution 
that has the greatest impact on the ability to discern between line and space and to control 
the dimensions of the fi nal resist features.
A kinetic approach to understanding development will be taken here, with a postulated 
reaction mechanism that then leads to a development rate equation. Deviations from the 
expected kinetic development rates at the surface of the resist, called surface induction 
or surface inhibition, will be related empirically to the expected development rate, i.e. 
to the bulk development rate. Next, the infl uence of developer temperature and normality are discussed. Once a basic understanding of what affects the development rate is 
established, the traditional resist metric ‘contrast’ will be defi ned and explored. Finally, 
to arrive at a resist profi le shape, the physical mechanism by which a spatial variation in 
development rate turns into a fi nal resist profi le is examined by way of the development 
path.
7.1 Kinetics of Development
In order to derive an analytical development rate expression, a simple kinetic model of 
the development process will be used. This approach involves proposing a reasonable 
mechanism for the development reaction and then applying standard kinetics to this 
mechanism in order to derive a rate equation.
Unfortunately, fundamental experimental evidence of the exact mechanism of photoresist development is lacking. The models presented below are reasonable, and the resulting rate equations have been shown to describe actual development rates extremely well. 
Fundamental Principles of Optical Lithography: The Science of Microfabrication. Chris Mack.
© 2007 John Wiley & Sons, Ltd. ISBN: 978-0-470-01893-4


## Page 2

258 Fundamental Principles of Optical Lithography
However, faith in the exact details of the mechanism is limited by this dearth of fundamental studies. In addition, photoresists are not simple, uniform collections of model 
compounds. Distributions of polymers with different chain lengths (molecular weights) 
and functional groups mean that macroscopic observations refl ect average material properties that are only approximately mapped to microscopic mechanisms.
7.1.1 A Simple Kinetic Development Model
Our discussion here will apply to both conventional and chemically amplifi ed positive 
photoresists, and will be generalized to negative working resists in a later section. For all 
resist systems in common use today, the developer is a dilute aqueous solution of a base, 
most commonly tetramethyl ammonium hydroxide (TMAH).
Photoresist dissolution involves three processes: diffusion of the active component of 
the developer from the bulk solution to the surface of the resist, reaction of the developer 
with the resist, and diffusion of the product back into the solution. For this analysis, we 
shall assume that the last step, diffusion of the dissolved resist into solution, occurs very 
quickly so that this step may be ignored. Let us now look at the fi rst two steps in the 
proposed mechanism. The diffusion of developer to the resist surface can be described 
with the simple diffusion rate equation, given approximately by a simple difference 
equation:
r kDD DD S =− () (7.1)
where rD is the rate of diffusion of the developer to the resist surface, D is the bulk developer concentration, DS is the developer concentration at the resist surface, and kD is the 
rate constant (equal to the diffusivity of the developer in the solution divided by the 
boundary layer thickness).
We shall now propose a mechanism for the reaction of developer with the resist. It is 
quite likely that this step is in fact a series of more detailed steps, including the diffusion 
of the developer cation into the resist to form a thin gel layer. However, we will assume 
a simple surface-limited reaction here. The resist is composed of large macromolecules 
of resin R along with a dissolution inhibitor M. For the conventional DNQ/novolac resist, 
the dissolution inhibitor is the photoactive compound itself. For a chemically amplifi ed 
resist, dissolution is inhibited by the blocking group attached to the PHS (polyhydroxy 
styrene) resin. The resin is somewhat soluble in the developer solution, but the presence 
of the inhibitor makes the development rate very slow. Solubility in the resist is changed 
by removing the inhibitor. For a conventional resist, the sensitizer converts to carboxylic 
acid upon exposure to UV light. This carboxylic acid is highly soluble in developer, 
enhancing the dissolution rate of the resin. For a chemically amplifi ed resist, the PEB 
amplifi cation reaction deblocks the polymer, generating the highly soluble –OH site.
Let us assume that n inhibitor sites must be removed from the infl uence of one 
resin in order for the developer to dissolve that resin molecule. This n parameter, the 
reaction order for this step in the mechanism, will turn out to be the most critical development parameter, representing the number of exposure or deblocking events that 
work together to get one resin molecule into solution. The rate of the reaction for this 
step is
r kD M M n R RS =− () 0 (7.2)


## Page 3

 Photoresist Development 259
where rR is the rate of reaction of the developer with the resist, kR is the rate constant, 
and M0 is the initial inhibitor concentration. The two steps outlined above are in series, 
i.e. one reaction follows the other. Thus, the two steps will come to a steady state such 
that
rrr RD == (7.3)
Equating the rate equations, one can solve for DS and eliminate it from the overall rate 
equation, giving the steady-state development rate:
r kkDM M
k kM M
n
n = −
+−
DR
DR
()
()
0
0
 (7.4)
Letting m = M/M0, the relative inhibitor concentration, Equation (7.4) becomes
r kD m
k kM m
n
nn = −
+−
D
DR /
()
()
1
0 1 (7.5)
When m = 1 (resist unexposed/unreacted), the rate is zero. When m = 0 (resist completely exposed/reacted), the rate is equal to rmax where
r kD max k kMn
D
DR / = 0 +1
 (7.6)
If we defi ne a constant a such that
a k kMn = DR / 0 (7.7)
the rate equation becomes
rr am
am
n
n = +−
+− max
( )( )
()
11
1 (7.8)
Note that the simplifying constant a describes the rate constant of diffusion relative to 
the surface reaction rate constant. A large value of a will mean that diffusion is very fast, 
and thus less important, compared to the fastest surface reaction (for completely exposed/
reacted resist), and the rate is reaction-controlled. When a is small, the rate is 
diffusion-controlled.
There are three constants that must be determined experimentally: a, n and rmax. The 
constant a can be put in a more physically meaningful form as follows. A characteristic 
of some experimental rate data is an infl ection point in the rate curve at values of m
between 0.2 and 0.8. The point of infl ection can be calculated by letting
d
d
at th
2
2 0 r
m == mm
giving
a n
n m n = +− − ()
() () 1
1
1 th (7.9)


## Page 4

260 Fundamental Principles of Optical Lithography
where mth is the value of m at the infl ection point, called the threshold inhibitor 
concentration.
This model so far does not take into account the nonzero dissolution rate of unexposed 
resist (rmin). Simply adding this term to Equation (7.8) gives what has been called the 
‘original’ kinetic model or the ‘Original Mack model’:1
rr am
am r
n
n = +−
+− max min + ( )( )
()
11
1 (7.10)
This approach assumes that the mechanism of development of the unexposed resist is 
independent of the above-proposed development mechanism. In other words, there is a 
fi nite dissolution of resist that occurs by a mechanism that is independent of the presence 
of exposed photoactive compound (PAC). Note that the addition of the rmin term means 
that the true maximum development rate is actually rmax + rmin. In most cases rmax >> rmin
and the difference is negligible.
Consider the case when the diffusion rate constant is large compared to the surface 
reaction rate constant (i.e. the rate is reaction-controlled). If a >> 1, the development rate 
Equation (7.10) will become
rr m r n = −+ max min () 1 (7.11)
The interpretation of a as a function of the threshold inhibitor concentration mth given by 
Equation (7.9) means that a very large a would correspond to a large negative value of 
mth. In other words, if the surface reaction is very slow compared to the mass transport 
of developer to the surface there will be no infl ection point in the development rate data 
and Equation (7.11) will apply. It is quite apparent that Equation (7.11) could be derived 
directly from Equation (7.2) if the diffusion step were ignored.
Figure 7.1 shows some plots of this model for different values of n. The behavior of 
the dissolution rate with increasing n values is to make the rate function more ‘selective’ 
0.0 0.2 0.4 0.6 0.8 1.0
0
20
40
60
80
100
Development Rate (nm/s)
Relative Inhibitor Concentration m
n = 16
n = 2
Figure 7.1 Development rate plot of the original kinetic model as a function of the dissolution selectivity parameter (rmax = 100nm/s, rmin = 0.1nm/s, mth = 0.5, and n = 2, 4, 8 and 
16)


## Page 5

 Photoresist Development 261
between resist exposed/reacted above mth and resist exposed/reacted below mth. For this 
reason, n is called the dissolution selectivity parameter. Also from this behavior, the 
interpretation of mth as a ‘threshold’ concentration becomes quite evident.
The key parameter in this development model that affects lithographic performance is 
the dissolution selectivity n. As n goes to infi nity, the behavior seen in Figure 7.1 reaches 
its extreme of a step function. In other words, for n = ∞ the resist becomes an ideal 
threshold resist. Physically, this parameter represents the number of exposure or deblocking reactions that work together to cause one resin molecule to go into solution. Engineering the materials of the resist to increase n is one of the primary tasks of the resist designer. 
In general, a high n implies a high molecular weight of the resin (for example, a large 
number of deblocking reactions per resin means a large chain length of the resin). Unfortunately, a resist with all high molecular weight resin will tend to develop more slowly 
(lower rmax and mth), thus degrading resist sensitivity.
The second most important factor in resist performance is the ratio of the maximum to 
minimum development rates, rmax/rmin. Increasing this ratio above 100 will defi nitely 
improve lithographic performance, though there will be diminishing returns as the ratio 
exceeds 10 000 or so.
7.1.2 Other Development Models
The previous kinetic model is based on the principle of dissolution enhancement. For a 
diazonaphthoquinone (DNQ)/novolac resist, the exposure product enhances the dissolution rate of the resin/PAC mixture. For a chemically amplifi ed resist, the deblocked site 
enhances the solubility of the blocked polymer. In reality this is a simplifi cation – there 
are really two mechanisms at work. The inhibitor acts to inhibit dissolution of the resin 
while the product that results from removing that inhibitor enhances dissolution. Thus, a 
development rate expression could refl ect both of these mechanisms. A new model, call 
the enhanced kinetic model, has been proposed to include both effects:2
rr km
km l
n
= +−
+ resin
enh
inh
 ()
()
11
1 (7.12)
where kenh is the rate constant for the enhancement mechanism, n is the enhancement 
reaction order, kinh is the rate constant for the inhibition mechanism, l is the inhibition 
reaction order, and rresin is the development rate of the resin alone.
For no exposure/reaction, m = 1 and the development rate is at its minimum. From 
Equation (7.12),
r r
k min = 1+
resin
inh
 (7.13)
Similarly, when m = 0, corresponding to complete exposure/reaction, the development is 
at its maximum.
rr k max =+ () resin enh 1 (7.14)
Thus, the development rate expression can be characterized by fi ve parameters: rmax, rmin, 
rresin, n and l.


## Page 6

262 Fundamental Principles of Optical Lithography
The enhanced kinetic model for resist dissolution is a superset of the reaction-controlled 
version of the original kinetic model. If the inhibition mechanism is not important, then 
kinh = 0. For this case, Equation (7.12) is identical to Equation (7.11) when
r r r rk min max == , resin resin enh (7.15)
The enhanced kinetic model of Equation (7.12) assumes that mass transport of developer 
to the resist surface is not signifi cant. Of course, a simple diffusion of developer can be 
added to this mechanism as was done above with the original kinetic model (see Problem 
7.3).
Figure 7.2 shows several plots of this model. The fi ve parameters of the enhanced 
kinetic model give this equation more fl exibility in fi tting experimental development rate 
curves compared to the four-parameter original kinetic model. As Figure 7.2 shows, the 
combination of enhancing and inhibiting mechanisms can produce a sort of double threshold behavior with rates rising and lowering around a plateau at the resin development 
rate.
Perhaps a more intuitive way to understand the basic mechanism of the enhanced 
kinetic rate model is with the Meyerhofer plot.3
 This plot, such as the one shown in Figure 
7.3, shows how the addition of increasing concentrations of inhibitor in the resist formulation (in this case DNQ added to a novolac resin) changes the original development rate 
of the resin and increases rmax while decreasing rmin. Experimentally, the Meyerhofer plot 
shows an approximately linear dependence of log-development rate on the initial concentration of inhibitor, M0 (Figure 7.3a). This empirical result can be explained reasonably 
well if one assumes that kenh has a fi rst-order dependence on M0 and kinh has a second-order 
dependence on M0, as seen in Figure 7.3b.
Some experimentally derived r(m) behavior is not well fi t by either kinetic model 
described above. Figure 7.4 shows the best fi t of both the original and the enhanced 
development rate models to one set of data.4 In the region around a 0.5 inhibitor concentration, the data exhibits a ‘notch’ behavior where the actual development rate drops very 
quickly to a value much less than that predicted by either model. This sudden drop in 
(a) (b)
0.0 0.2 0.4 0.6 0.8 1.0
0
20
40
60
80
100
Development Rate (nm/s)
Relative Inhibitor Concentration m
n = 9
n = 1 
n = 5 
l = 5
0.0 0.2 0.4 0.6 0.8 1.0
0
20
40
60
80
100
Development Rate (nm/s)
Relative Inhibitor Concentration m
l = 15 
l = 1
Figure 7.2 Plots of the enhanced kinetic development model for rmax = 100nm/s, rresin =
10nm/s, rmin = 0.1nm/s with: (a) l = 9; and (b) n = 5


## Page 7

 Photoresist Development 263
rate, resembling a notch in the otherwise slowly varying behavior, is critical to resist 
performance because it is the region of steepest change in relative development rate versus 
m. Thus, it is critical that a development model properly describes this region of the dissolution rate curve in order to accurately predict the behavior of the resist.
A semiempirical model has been devised in order to better fi t the notch behavior 
described above. This notch model begins with the simple version of the original model 
0.1
1
10
100
1000
0.00 0.05 0.10 0.15 0.20 0.25 0.30
Initial Inhibitor Concentration (wt fraction)
(a) (b)
Development Rate (nm/s)
0.1
1
10
100
1000
0.00 0.05 0.10 0.15 0.20 0.25 0.30
Initial Inhibitor Concentration (wt fraction)
Development Rate (nm/s)
Figure 7.3 An example of a Meyerhofer plot, showing how the addition of increasing concentrations of inhibitor increases rmax and decreases rmin: (a) idealized plot showing a log-linear 
dependence on initial inhibitor concentration, and (b) the enhanced kinetic model assuming 
kenh ∝ M0 and kinh ∝ M0
2
0.30 0.35 0.40 0.45 0.50 0.55 0.60
0
10
20
30
40
50
Development Rate (nm/s)
Relative Inhibitor Concentration m
Figure 7.4 Comparison of experimental dissolution rate data (symbols) exhibiting the socalled ‘notch’ shape to best fi ts of the original (dotted line) and enhanced (solid line) kinetic 
models. The data shows a steeper drop in development rate at about 0.5 relative inhibitor 
concentration than either model predicts


## Page 8

264 Fundamental Principles of Optical Lithography
given in Equation (7.11) and adds a notch function equivalent to the threshold behavior 
given by Equation (7.10):
rr m am
am r n
n notch
n notch =− +−
+−


 

 max min () + ( )( )
()
_
_ 1 11
1 (7.16)
where
a
n notch
n notch m n notch = +− () − ()
()
_
_ TH_notch
1 _
1
1
The term in the square brackets of Equation (7.16) provides the notch-like behavior 
where mth_notch is the position of the notch along the inhibitor concentration axis 
and n_notch gives the strength of the notch. This is illustrated in Figure 7.5. Note that 
the fi ve-parameter notch model of Equation (7.16) reverts to the original kinetic model 
of Equation (7.10) when n = 0 and becomes equivalent to the simplifi ed kinetic model of 
Equation (7.11) when n_notch = 1.
Of the three models described above, about half of the resists that have been characterized are fi t well with the original kinetic model. Most of the rest are well described by 
the enhanced kinetic model, with only a few resists needing the notch model to accurately 
describe their dissolution properties.
7.1.3 Molecular Weight Distributions and the Critical Ionization Model
In each of the models above, the mechanism of surface reaction is based on the idea that 
n dissolution-changing chemical events are required to make one polymer molecule dissolve. Real resists, however, are formulated with polymers that have a range of molecular 
weights (that is, different polymer chain lengths). It seems unlikely that each polymer 
molecule, regardless of its chain length, would require the same number of deblocking 
events (taking chemically amplifi ed resists as an example) to make it soluble. Another 
approach, called the critical ionization model, assumes that the polymer becomes soluble 
(a) (b)
0.30 0.35 0.40 0.45 0.50 0.55 0.60
0
10
20
30
40
50
Development Rate (nm/s)
Relative Inhibitor Concentration m
n_notch = 60 
n_notch = 15 
0.30 0.35 0.40 0.45 0.50 0.55 0.60
0
10
20
30
40
50
Development Rate (nm/s)
Relative Inhibitor Concentration m
mth notch = 0.4 
mth notch = 0.5 
Figure 7.5 Plots of the notch model: (a) mth_notch equal to 0.4, 0.45 and 0.5 with n_notch 
equal to 30; and (b) n_notch equal to 15, 30 and 60 with mth_notch equal to 0.45


## Page 9

 Photoresist Development 265
whenever some critical fraction of its blocked groups become deblocked.5 Thus, lower 
molecular weight polymers would require fewer deblocking events (lower n) to become 
soluble compared to higher molecular weight polymers.
High molecular weight polymers (>5000 g/mol, for example) result in high n, but with 
less than ideal sensitivity. By mixing in a small amount of low molecular weight polymer 
(<500 g/mol, for example),6
 resist sensitivity can be improved without a signifi cant reduction in average n. Mid-molecular weight resins, however, tend to degrade resolution by 
lowering n.
7.1.4 Surface Inhibition
The kinetic models given above predict the development rate of the resist as a function 
of the inhibitor concentration remaining after the resist has been exposed/reacted. There 
are, however, other parameters that are known to affect the development rate, but that 
were not included in these models. The most notable deviation from the kinetic theory is 
the surface inhibition effect (Figure 7.6). The inhibition, or surface induction, effect is a 
decrease in the expected development rate at the surface of the resist.7
 Thus, this effect 
is a function of the depth into the resist and requires a new description of development 
rate.
Several factors have been found to contribute to the surface inhibition effect. Baking 
of the photoresist can produce surface inhibition and two possible mechanisms are thought 
to be likely causes. One possibility is an oxidation of the resist at the resist surface, resulting in reduced development rate of the oxidized fi lm. Alternatively, the induction effect 
may be the result of reduced solvent content near the resist surface, which also results 
from baking the resist (see Chapter 5). Both mechanisms could be contributing to the 
surface inhibition. Quite commonly, surface inhibition can be induced with the use of 
surfactants (surface-acting agents) in the developer. Chemically amplifi ed resists open a 
wide array of mechanisms for surface inhibition due to reduced amplifi cation near the 
0.0 0.2 0.4 0.6 0.8 1.0
0.00
0.25
0.50
0.75
1.00
1.25
Relative Development Rate
Relative Depth into Resist
Figure 7.6 Example surface inhibition with r0 = 0.1 and d = 100nm for a 1000-nm-thick 
resist


## Page 10

266 Fundamental Principles of Optical Lithography
resist surface (caused, for example, by acid evaporation, base contamination, or reduced 
acid diffusion in the low-solvent surface region).
An empirical model can be used to describe the positional dependence of the development rate. If we assume that the development rate near the surface of the resist exponentially approaches the bulk development rate, the rate as a function of depth, r(z), is
rz r r z () [ ( ) ] = −− − B / 11 0 e δ (7.17)
where rB is the bulk development rate, r0 is the development rate at the surface of the 
resist relative to rB, and d is the depth of the surface inhibition layer. In several conventional resists, the induction effect has been found to take place over a depth of about 
100 nm or less.8
 For chemically amplifi ed resists, 200- to 300-nm inhibition depths can 
be observed.
A small amount of surface inhibition can be good for photoresist profi le control. Slower 
development of the top of the resist can lead both to less resist loss for small lines, and 
also profi les with sharper, more square tops. Too much inhibition, however, can lead to 
T-top-shaped profi les and a loss of linewidth control. In general, moderate values of r0
and large values of d lead to improved resist profi les without signifi cant loss of dimensional control.
One of the most useful aspects of surface inhibition is when this effect is used to counter 
the decrease in development rate caused by absorption in positive resists. For resist sitting 
on a good bottom antirefl ection coating, the energy exposing the resist falls off exponentially with depth into the resist. We can approximate the impact of this absorption on the 
variation of development rate with depth into the resist in the following way. For a conventional resist, ignoring resist bleaching and assuming small exposure doses, the sensitizer will vary with depth into the resist approximately as
m z CDose I z CDose I z CDose z ( ) exp[ ( )] ( ) = − ≈− =− − inc r inc r inc 11 e α (7.18)
Using the simple reaction-limited development rate Equation (7.11) and ignoring the 
minimum development rate,
rz r mz rz n nz ( ) ( ( )) ( ) ≈ − ≈= max − 1 0e α (7.19)
Thus, the effect of absorption is to cause something close to an exponentially decaying 
development rate with depth into the resist. Surface inhibition can counteract some of 
this falloff. Reasonable results are obtained when the surface development rate is set to 
match the development rate at the bottom of the resist and the surface inhibition depth is 
set to match the absorption exponential decay depth.
r n
nD 0
1 ≈≈ − e, α δ
α
 (7.20)
where D is the resist thickness.
Note that the observed magnitude of surface effects is often on the order of 50–100 nm. 
Thus, for thin resist process, where the thickness of the resist is on the order of 100 nm, 
the very idea that resist response can be separated into surface and bulk behavior is called 
into question.


## Page 11

 Photoresist Development 267
7.1.5 Extension to Negative Resists
The development rate models discussed above were derived based on positive resist 
chemistry. However, with only a slight change in interpretation, these models are perfectly 
applicable to most negative resist chemistries. For the three models given by Equations 
(7.10), (7.12) and (7.16), the term m represents the concentration of the species that inhibits 
dissolution. For a conventional positive resist, this quantity is the photoactive compound. 
For conventional negative resists, the inhibitor is the exposure product. By interpreting 
the m in the development rate equations as the inhibitor concentration for the negative 
resist, whatever it might be, the rate equations can be used without further modifi cation.
7.1.6 Developer Temperature
It is well known that the temperature of the developer solution during development can 
have a signifi cant impact on resist performance. The speed (i.e. overall development rate) 
varies in a complicated way with temperature, usually resulting in the counterintuitive 
result of a ‘faster’ resist process (i.e. a process requiring lower exposure doses) at lower 
developer temperatures. The shape of the development rate versus dose (or versus inhibitor concentration) curve will also vary considerably with temperature, leading to possibly 
signifi cant performance differences. The effect of temperature on dissolution rate shows 
a complicated behavior where changes in developer temperature give changes in dissolution rate that are dose dependent. At one dose, the effect of temperature on dissolution 
rate can be very different than at another dose.9
 Use of a dissolution rate model can simplify the description of temperature effects by showing just the change in the model 
parameters with developer temperature.
Figure 7.7 shows an example of how temperature can affect dissolution rate. In general, 
one usually expects simple kinetic rate-limited reactions to proceed faster at higher 
0 100 200 300 400 500
0
20
40
60
80
100 Development Rate (nm/s)
Exposure Dose (mJ/cm2)
30 °C
14 °C 
Figure 7.7 Development rate of THMR-iP3650 (averaged through the middle 20% of the 
resist thickness) as a function of exposure dose for different developer temperatures shows 
a change in the shape of the development dose response


## Page 12

268 Fundamental Principles of Optical Lithography
temperatures (indicating a positive activation energy for the reaction). The behavior 
shown in Figure 7.7 is obviously more complicated than that. At high doses, increasing 
developer temperature does increase the development rate. But at low doses the opposite 
is true. Thus, developer temperature has a signifi cant impact on the shape of the dissolution rate curve. Reasons have been proposed for this behavior,10 but here we will only 
strive to accurately describe this behavior quantitatively using model parameters.
By fi tting the dissolution rate behavior to a development model, the variation of the 
r(m) curve with temperature can be deduced, as shown in Figure 7.8. Again, the results 
show that at high doses (corresponding to low concentrations of inhibitor remaining), 
higher developer temperature increases the development rate. But at low doses (high 
concentrations of inhibitor remaining), the opposite is true. Using the terminology of the 
original kinetic development model, increasing the developer temperature caused an 
increase in the maximum development rate rmax and an increase in the dissolution selectivity parameter n.
Figure 7.9 shows the fi nal results of the analysis. The two parameters rmax and n
are plotted versus developer temperature in an Arrhenius plot. For the i-line resist 
THMR-iP3650, the activation energies for rmax and n are 7.41 and 7.02 Kcal/mole, 
respectively.11
Not all resists exhibit the simple, regular behavior with developer temperature described 
above. The chemically amplifi ed resist Apex-E, for example, shows a maximum dissolution n value at about 35 °C, as seen in the data of Table 7.1. More work is required to 
fully understand the impact of developer temperature on a wider array of resists.
7.1.7 Developer Normality
TMAH developer at 0.26 N (2.38 % by weight) is extremely widely used (almost to the 
point of being a universal standard). However, as one would expect, developer normality 
0.0 0.2 0.4 0.6 0.8 1.0
0
40
80
120
160
200
Development Rate (nm/s)
Relative Inhibitor Concentration m
30 °C 
14 °C
Figure 7.8 Comparison of the best-fi t models of THMR-iP3650 for different developer temperatures shows the effect of increasing rmax and increasing dissolution selectivity parameter 
n on the shape of the development rate curve


## Page 13

 Photoresist Development 269
(the concentration of TMAH) impacts dissolution rates greatly. In general, higher normality produces higher dissolution rates. Using again the model coeffi cients as a way of 
describing the impact of developer normality on dissolution, Equation (7.6) would suggest 
that the parameters rmax and rmin increase with an increase concentration of TMAH. The 
important dissolution selectivity parameter n tends to have an optimum, essentially going 
to zero at very high and very low normalities. The original kinetic model parameters rmax
and the dissolution selectivity parameter n vary with developer normality as shown in 
Table 7.2 for the chemically amplifi ed resist Apex-E. As the developer temperature 
increases, the impact of different developer normalities on rmax is lessened. Although the 
data here is limited, rmax exhibits a well-known phenomenon – there is a critical normality 
(between about 0.1 and 0.15 N) below which development does not proceed (rmax becomes 
zero). The combined impact of temperature and normality on the dissolution selectivity 
n is quite complicated.
(a) (b)
50
100
200
3.25 3.30 3.35 3.40 3.45 3.50
1000/Developer Temperature (K)
Dissolution rmax (nm/s)
3
8
3.25 3.30 3.35 3.40 3.45 3.50
1000/Developer Temperature (K)
Dissolution n 5
4
7
6
Figure 7.9 Arrhenius plots of (a) the maximum dissolution rate rmax and (b) the dissolution 
selectivity parameter n for THMR-iP3650
Table 7.1 Developer temperature-dependent modeling parameters of Apex-E (0.26 N 
developer)12
Developer 
Temperature 
(°C) rmax (nm/s) rmin (nm/s) mth n
5 53.1 ± 9.0 1.18 0.571 ± 0.036 3.93 ± 0.56
10 68.0 ± 10.9 1.283 0.578 ± 0.031 4.17 ± 0.52
15 91.9 ± 13.8 1.35 0.586 ± 0.028 4.25 ± 0.48
20 115.7 ± 14.1 1.48 0.682 ± 0.016 4.79 ± 0.49
25 146.1 ± 15.2 1.55 0.637 ± 0.015 5.56 ± 0.54
30 177.8 ± 16.0 1.62 0.646 ± 0.012 6.36 ± 0.55
35 199.7 ± 14.6 2.56 0.693 ± 0.008 15.58 ± 2.17
40 196.2 ± 13.1 2.14 0.694 ± 0.008 11.25 ± 1.32
45 209.5 ± 22.5 1.83 0.665 ± 0.014 6.64 ± 0.74


## Page 14

270 Fundamental Principles of Optical Lithography
Table 7.2 Developer temperature- and normality-dependent modeling parameters for 
Apex-E12
Developer 
Temperature 
(°C)
Developer 
Normality rmax (nm/s) rmin (nm/s) mth n
20 0.195 45.9 ± 7.9 0.272 0.527 ± 0.03 5.26 ± 1.00
20 0.24425 90.9 ± 11.3 0.912 0.607 ± 0.018 5.41 ± 0.61
20 0.26 115.7 ± 14.1 1.482 0.682 ± 0.016 4.79 ± 0.49
35 0.195 78.1 ± 12.9 0.395 0.533 ± 0.01 17.33 ± 2.18
35 0.24425 151.3 ± 13.1 1.191 0.667 ± 0.008 11.10 ± 1.14
35 0.26 199.6 ± 14.6 2.562 0.693 ± 0.008 15.58 ± 2.17
40 0.195 118.5 ± 94.6 0.395 0.511 ± 0.074 8.72 ± 1.93
40 0.24425 182.9 ± 12.4 1.473 0.675 ± 0.005 16.44 ± 1.62
40 0.26 196.2 ± 13.1 2.135 0.694 ± 0.008 11.25 ± 1.32
One important reason for understanding developer normality effects is to better understand the impact of developer loading. One of the most popular styles of development is 
puddle development, where a puddle of developer is formed on top of the wafer which 
sits stationary through most of the development cycle. One potential issue with this 
development method, especially for thicker resists, is the accumulation of dissolved resist 
and the decrease in –OH concentration in the developer as development proceeds in what 
is called developer loading. Additionally, if an integrated circuit has very different pattern 
densities across the die, this developer loading effect can vary across the die. Since development will slow down as the developer loading increases, the result can be an additional 
source of CD nonuniformity. A common solution to this problem is to break the puddle 
step into a double puddle, where each puddle is allowed to sit for half of the development 
time and fresh developer is used to form the second puddle.
7.2 The Development Contrast
The use of ‘contrast’ to describe the response of a photosensitive material dates back over 
100 years. Hurter and Driffi eld measured the optical density of photographic negative 
plates as a function of exposure.13 The ‘perfect negative’ was one that exhibited a linear 
variation of optical density with the logarithm of exposure. A plot of optical density versus 
log-exposure showed that a good negative exhibited a wide ‘period of correct representation’, as is shown in the Hurter–Driffi eld (H–D) curve in Figure 7.10. Hurter and Driffi eld 
called the slope of this curve in the linear region g, the ‘development constant’. Negatives 
with high values of g were said to be ‘high contrast’ negatives because the photosensitive 
emulsion quickly changed from low to high optical density when exposed. Of course, 
high contrast fi lm is not always desirable in photography since it easily saturates.
7.2.1 Defi ning Photoresist Contrast
Photolithography evolved from the photographic sciences and borrowed many of its 
concepts and terminology. When exposing a photographic plate, the goal is to change the 


## Page 15

 Photoresist Development 271
optical density of the material. In lithography, the goal is to remove resist. Thus, one 
analogous H–D curve for lithography plots resist thickness after development versus logexposure. Experimentally, a wafer is exposed using a blank glass plate as the mask. As 
each fi eld on the wafer is exposed, the dose is adjusted so that a large array of doses is 
exposed on one wafer. After going through the normal PEB and development processes, 
the thickness remaining in this open-frame area is measured for each dose (Figure 7.11). 
The lithographic H–D curve (often called the characteristic curve) is a portion of a complete H–D curve as shown in Figure 7.10. Because the goal is to completely remove 
unwanted photoresist, there is usually a range of energies for which all of the photoresist 
is removed and thus the H–D curve would show no response. If, however, a very thick 
photoresist were used so that it could never be completely removed, the result would be 
the ‘S’-shape of a complete H–D curve. It is common practice to normalize the initial 
0.0
0.5
1.0
1.5
2.0
2.5
3.0
3.5
4.0
Log (Exposure Dose)
Optical Density
Figure 7.10 An example Hurter–Driffi eld (H–D) curve for a photographic negative
0.0
0.2
0.4
0.6
0.8
1.0
1.2
1 10 100 1000
Exposure Dose (mJ/cm2)
Relative Thickness Remaining
Figure 7.11 Positive resist characteristic curve used to measure contrast


## Page 16

272 Fundamental Principles of Optical Lithography
resist thickness to one, so that the lithographic H–D curve displays the relative thickness 
remaining.
Following the defi nition of g from Hurter and Driffi eld, the photoresist contrast has 
traditionally been defi ned as the slope of the characteristic curve at the point where the 
thickness goes to zero. Thus,
γ m
d
d
=± =
1
D 0
z
ln E EE
 (7.21)
where z is the resist thickness removed during development, D is the resist thickness 
before development, E is the nominal exposure energy, and E0 is the energy at which z =
D. E0 is called the clearing dose (or dose-to-clear) for positive photoresists and the gel 
dose for negative systems. The positive sign in Equation (7.21) is used for positive resists 
and the minus sign is used for negative systems in order to keep the value of gm positive. 
For the remainder of this section, positive systems will be used as our example. The 
results, however, can easily be applied to negative photoresists as well. [Note that sometimes a base-10 logarithm is used in Equation (7.21) rather than the natural logarithm. 
This book will always employ the natural log.]
Following the tradition of the photographic sciences, a high-contrast photoresist is one 
that makes a quick transition from being an ‘underexposed’ resist (which does not dissolve) to an ‘overexposed’ resist (which dissolves completely). The traditional defi nition 
in Equation (7.21) seems to fi t this concept. Further, it is reasonably analogous to the 
photographic contrast as defi ned by Hurter and Driffi eld. The slope of optical density 
(which is a logarithm of transmittance) versus log-exposure is similar in form to the slope 
of relative thickness (which is like a log-thickness) versus log-exposure. Thus, it would 
seem that a suitable defi nition has been used.
However, there are numerous circumstances under which the defi nition in Equation 
(7.21) does not meet our expectations of what contrast means. In particular, the use of 
surfactant-laden developers dramatically increases measured contrast values, but without 
lithographic improvement. What causes these apparent discrepancies between the behavior of the measured contrast and our concept of how contrast affects lithography? Is there 
a problem with the defi nition, or with the measurement technique? These questions can 
be answered by putting the concept of contrast on a fi rm theoretical basis and applying 
rigorous analysis to the observed behavior.
With the advantage of retrospect, let us look at the evolution of the traditional defi nition 
of contrast and provide a different defi nition. In photography, the desired effect of exposure is a change in the optical density of the material. In photolithography, the desired 
effect is a change in development rate. This change in development rate is manifest as a 
change in resist thickness after development. Analogous to the photographic H–D curve, 
let us plot log-development rate versus log-exposure energy. Figure 7.12 shows the results 
for a typical photoresist. Note that this graph gives a complete H–D curve and does not 
cut off at some energy E0. We can give a new defi nition of contrast, called the theoretical 
contrast, as14
γ th
d
d = lnln
r
E (7.22)


## Page 17

 Photoresist Development 273
where r is the development rate. Note that the theoretical contrast will be a function of 
dose, going to zero at very low and very high doses. A typical plot of gth(E) is shown in 
Figure 7.13. Not only is the maximum of this curve important, but the width of the gth(E) 
function also affects lithographic performance. The equivalent of the full-width halfmaximum (FWHM) on a logarithmic exposure scale would be the ratio of the high and 
low energies that give contrast equal to half of the maximum value, called the FWHM 
dose ratio.
The goal of lithographic exposure is to turn a gradient in exposure energy (an aerial 
image) into a gradient in development rate. From Equation 7.22, it is very easy to express 
this effect as
d
d
d
d th
ln ln r
x
I
x = γ (7.23)
0.01
0.1
1
10
100
1000
1 10 100 1000
Exposure Dose (mJ/cm2)
Development Rate (nm/s)
Figure 7.12 A lithographic H–D curve used to defi ne the theoretical contrast
0
1
2
3
4
5
6
1 10 100 1000
Exposure Dose (mJ/cm2)
Theoretical Contrast
Figure 7.13 A typical variation of theoretical contrast with exposure dose. For this data, the 
FWHM dose ratio is about 5.5


## Page 18

274 Fundamental Principles of Optical Lithography
