Repository: DanielTschang/llm_wiki

# LLM Wiki

A multi-user knowledge platform. People put source documents into a **Project**; an LLM turns them into linked wiki pages that the whole Project can search, chat with and query through an agent. Access is by role (Owner, Editor, Viewer) per Project.

This is a rewrite of [nashsu/llm_wiki](https://github.com/nashsu/llm_wiki) from a desktop app into a web platform for 50–200 users on a company Kubernetes cluster. The idea behind the wiki itself comes from [llm-wiki.md](llm-wiki.md).

- Vocabulary and the decisions behind it: [CONTEXT.md](CONTEXT.md), [docs/adr/](docs/adr/)
- Plan, status and open work: [plans/PLAN.md](plans/PLAN.md)

File: projects/Lithography-wiki/raw/sources/optical-lithography/.cache/08 - ch8.pdf.txt (part 1 of 5)
## Page 1

8
Lithographic Control in 
Semiconductor Manufacturing
Historically, lithography engineering has focused on two key, complimentary aspects of 
lithographic quality: overlay performance and linewidth control. Linewidth (or critical 
dimension, CD) control generally means ensuring that the widths of certain critical features, measured at specifi c points on those features, fall within acceptable bounds. Overlay 
describes the positional errors in placing one mask layer pattern over an existing pattern 
on the wafer. Control of both CD and overlay is absolutely essential to producing highyielding and high-performing semiconductor devices. And achieving adequate control 
becomes increasingly diffi cult as the feature sizes of the devices decrease.
8.1 Defi ning Lithographic Quality
How is lithographic quality defi ned? This simple question has a surprisingly complex 
answer. Lithography is such a large component of the total manufacturing cost of a chip 
and has such a large impact on fi nal device performance that virtually all aspects of the 
lithography process must be carefully considered. Although somewhat arbitrary, the list 
below divides lithographic quality into four basic categories: photoresist profi le control, 
overlay, downstream compatibility and manufacturability.
Photoresist Profi le Control is a superset of the common CD control metric that is universally thought to be the most important aspect of high-resolution lithography processes. 
For many lithographic steps, the ability to print features at the correct dimensions has a 
direct and dramatic infl uence on device performance. It is typically measured as a mean 
to target CD difference for one or more specifi c device features, as well as a distribution 
metric such as the standard deviation. Spatial variations across the chip, fi eld, wafer or 
lot are also important and can be characterized together or individually. In addition, the 
sensitivity of CD to process variations is often characterized and optimized as a method 
Fundamental Principles of Optical Lithography: The Science of Microfabrication. Chris Mack.
© 2007 John Wiley & Sons, Ltd. ISBN: 978-0-470-01893-4


## Page 2

298 Fundamental Principles of Optical Lithography
to improve CD control. Metrics such as resolution, depth of focus and process latitude 
in general are expressions of CD control. For example, resolution can be defi ned as 
the smallest feature of a certain type that provides adequate CD control for a given 
process.
Profi le control, however, recognizes that the printed resist patterns are three-dimensional 
in nature and a single CD value may not be suffi cient to characterize their lithographic 
quality. Extension of CD control to profi le control means taking into account other dimensions. In the ‘z-direction’ from the top to the bottom of the photoresist, the resist profi le 
shape is usually characterized by a sidewall angle and a fi nal resist height. In the ‘x–y
direction’, patterns more complex than a line or space require a shape characterization that 
can include metrics such as corner rounding, line-end shortening, area fi delity, line edge 
roughness, or the critical shape difference (also called edge placement error).
Overlay is the ability to properly position one lithographic level with respect to a previously printed level. In one sense, lithography can be thought of as an effort to position 
photoresist edges properly on the wafer. But rather than characterize each edge individually, it is more convenient to correlate two neighboring edges and measure their distance 
from each other (CD) and the position of their midpoint (overlay). One simple reason for 
this division is that, for the most part, errors that affect CD do not infl uence overlay, and 
vice versa. (Unfortunately, this convenient assumption is becoming less and less true as 
the target feature sizes shrink.) Overlay is typically measured using special targets optimized for the task, but actual device structures can be used in some circumstances. Since 
errors in overlay are conveniently divided into errors infl uenced by the reticle and those 
infl uenced by the wafer and wafer stage, measurements are made within the exposure 
fi eld and for different fi elds on the wafer to separate out these components. While historically CD control has gained the most attention as the limiter to feature size shrinks, 
overlay control is often just as critical.
Downstream Compatibility describes the appropriateness of the lithographic results for 
subsequent processing steps, in particular etch and ion implantation. Unlike many other 
processing steps in the manufacture of an integrated circuit, the handiwork of the lithographer rarely fi nds its way to the fi nal customer. Instead, the true customers of the lithography process are the etch and implant groups, who then strip off those painstakingly 
prepared photoresist profi les when fi nished with them. Downstream compatibility is 
measured with such metrics as etch resistance, thermal stability, adhesion, chemical compatibility, strippability and pattern collapse.
Manufacturability is the fi nal, and ultimate, metric of a lithographic process. The two 
major components of manufacturability are cost and defectivity. The importance of cost 
is obvious. What makes this metric so interesting, and diffi cult to optimize, is the relationship between cost and other metrics of lithographic quality such as CD control. While 
buying ultra fl at wafers or upgrading to the newest stepper platform may provide an easy 
improvement in CD and overlay performance, the benefi t may be negated by the cost 
increase. It is interesting to note that throughput (or more correctly overall equipment 
productivity) is one of the major components of lithographic cost for a fab that is at or 
near capacity due to the normal factory design that places lithography as the fab 
bottleneck.
Defectivity in all areas of the fab has been a major contributor to yield loss for most 
processes throughout the history of this industry. Because lithographic processes are 


## Page 3

 Lithographic Control in Semiconductor Manufacturing 299
repeatedly applied to make a chip, any improvements in defectivity in the lithography 
area are multiplied many times over. Finally, concerns such as safety and environmental impact will always play a role in defi ning the overall manufacturability of a 
process.
The outline for defi ning lithographic quality presented above gives a fl avor for the 
complexity of the task. Literally dozens of quality metrics are required to describe the 
true value of a lithographic result. However, once these metrics have been defi ned, their 
relative value to the customer evaluated, and methods for their measurement established, 
they become powerful tools for the continuous improvement required to remain competitive in semiconductor manufacturing.
8.2 Critical Dimension Control
The shrinking of the dimensions of an integrated circuit is the technological driver of 
Moore’s Law (see Chapter 1). As the dimensions of a transistor shrink, the transistor 
becomes smaller, lighter, faster, consumes less power, and in many cases is more reliable. 
In addition, the semiconductor industry has historically been able to manufacture silicon 
devices at an essentially constant cost per area of processed silicon. Thus, an increased 
density of transistors per area of silicon results in huge cost advantages in the manufacture 
of chips. While many of these historical trends are being challenged (shrinking transistor 
size now often increases power consumption rather than reducing it), the compelling cost 
advantage of packing more transistors per unit area continues to push feature sizes smaller. 
However, as features become smaller, the need to control the quality of the lithographic 
results increases in proportion.
8.2.1 Impact of CD Control
Lithographers work hard to improve the control of the feature dimensions printed on the 
wafer for two very important reasons. First, and most obviously, the dimensions of device 
features affect the electrical behavior of those devices. In general, devices have been 
designed to work optimally over a very limited range of feature sizes. If those sizes 
become either too big or too small, a variety of undesirable consequences will result. 
Because of this, the very process of design itself must take into account the variability of 
the lithography process, resulting in the second important reason why linewidth control 
is important: its impact on the area of a designed chip.
Design rules are a complex set of geometric restrictions (such as the minimum allowed 
dimensions and spacings for each circuit element) that are used when creating a circuit 
layout (the design information that will eventually be translated into a photomask pattern). 
The overall goal of the design rules is to minimize the silicon area of the circuit while at 
the same time maintaining suffi cient yield and circuit performance in the face of variations 
in the semiconductor manufacturing processes.
Consider a contact hole making contact to a source or drain of a transistor (Figure 8.1). 
One of the many design rules would defi ne the minimum layout separation between the 
contact hole and the active area edge (dimension f in Figure 8.1). In general, this design 
rule would be determined by the contact to active layer overlay specifi cation (Oc-aa) 


## Page 4

300 Fundamental Principles of Optical Lithography
a
b
c
d
e f
g
i
h
a
b
c
d
e f
g
i
h
and the CD control specifi cations for the contact (∆CDc) and the active area width 
(∆CDaa).
Minimum f O=+ + c-aa c aa ∆∆ CD / CD / 22 (8.1)
Thus, the minimum spacing f can be reduced if the CD control specifi cation is reduced. 
In general, though, the overlay specifi cation is roughly three times the CD control specifi cation so that overlay control represents about 75 % of the control requirements and thus 
tends to dominate this design rule (see section 8.4). On the other hand, dimension h is 
completely determined by CD control considerations.
One of the classic examples of the infl uence of CD control is at the polysilicon gate 
level of standard CMOS logic devices. Physically, the polysilicon gate linewidth (paradoxically called the gate length by device engineers) controls the electrically important 
effective gate length (Leff). In turn, Leff is directly related to the transit time t, the average 
time required to move an electron or hole from the source to the drain of the MOS 
device:
τ
µ = LV
eff
ds
2
 (8.2)
where m is the mobility of the charge carrier for the transistor (either holes or electrons), 
and Vds is the drain–source voltage. The delay time of an unloaded inverter is about twice 
the transit time, plus any parasitic delays caused by resistance and capacitance of the 
device not associated with the gate. These parasitic delays tend to be about equal in 
magnitude to the delay caused by the gate transit time, but are independent of Leff. Pass 
transistors have delays about equal to the inverter delay, and a two-input NAND gate has 
a delay about equal to twice that of an inverter. Given these timing constraints, a circuit’s 
clock period has a minimum of about 10 times the delay given by Equation (8.2), but 
actual circuits use a slower 15× multiplier to allow for variations in this delay time. Thus, 
Figure 8.1 A simple layout showing a two-transistor structure with source/drain contact
holes. One design rule would dictate the minimum allowed spacing between the edge of the
contact and the edge of the active area (dimension f)


## Page 5

 Lithographic Control in Semiconductor Manufacturing 301
narrower gates tend to make transistors that can switch on and off at higher clock speeds. 
The squared dependence shown in Equation (8.2) means that small variations in the poly 
gate CD will cause a 2× larger variation in device delay times.
Obviously, faster chips are more valuable than slower ones, as anyone who has priced 
a personal computer knows. But smaller is not always better. Transistors are designed 
(especially the doping levels and profi les) for a specifi c gate length. As the gate length 
gets smaller than this designed value, the transistor begins to ‘leak’ current when it should 
be off. If this leakage current becomes too high, the transistor is judged a failure. The 
‘off’ current of a transistor, Ioff, defi ned as the current when the gate source voltage Vgs =
0, is given by
I I VV Vs off ds gs th / e th == − (@ ) (8.3)
where Ids is the drain–source current, Vth is the threshold voltage, and s is the temperaturedependent subthreshold swing (typically equal to about 80–90 mV/decade at room temperature, which is about 35–40 mV as used in the above equation). When Vgs = Vth, the 
device is not turned on and current is caused simply by diffusion. This diffusion current 
(Ids in the above equation) will in turn be inversely proportional to Leff. However, it is the 
exponential dependence of Ioff on the threshold voltage that provides the strongest dependence of leakage current on gate length. Thus, ignoring the less important dependence of 
Ids,
d
d
/ off
th
ln I
V ≈−1 s (8.4)
The threshold voltage is dependent on the effective gate length due to what are called 
short channel effects. The change in threshold voltage from its long-channel value Vth_long
depends on the exact doping profi les used, but a typical simple model is
∆VV VC Ll th th_long th / e eff = −= − 1 2 (8.5)
where C1 depends on the source-to-drain voltage and is on the order of 3–3.5 V, and l is 
called the characteristic length of the short channel effect and depends on the oxide 
thickness, the junction depth and the depletion layer width. This characteristic length 
is generally engineered to produce short-channel effects on the order of 0.1 V, so that 
l ≈ Leff/7. Thus,
d
d
/ V/ th
eff
th eff
V
L =≈ ∆Vl L 2 0 35 . (8.6)
Combining Equations (8.6) and (8.4) using the chain rule,
d
d
V/ off
eff
ln
ln . I
L ≈−0 35 s (8.7)
Assuming a typical subthreshold swing of 35 mV, a 10 % reduction in Leff will cause a 
100 % increase in Ioff.
When printing a chip with millions of transistor gates, the gate lengths take on a distribution of values across the chip (Figure 8.2a). This across chip linewidth variation 
(ACLV) produces a range of transistor behaviors that affect the overall performance of 


## Page 6

302 Fundamental Principles of Optical Lithography
the chip. Although the specifi c details can be quite complicated and device specifi c, there 
are some very basic principles that apply.1 As a signal propagates through the transistors 
of a chip to perform some operation, there will be several paths – connected chains of 
transistors – that operate in parallel and interconnect with each other. At each clock cycle, 
transistors are turned on and off, with the results passed to other interconnected transistors. The overall speed with which the operation can be performed (i.e. the fastest clock 
speed) is limited by the slowest (largest gate CD) transistors in the critical path for that 
operation (a critical path will typically have between 10 and 20 transistors in the path). 
Also, when gate lengths become too large, the drive current available to turn on or off 
the transistor may be too low, resulting in a potential reliability problem. On the other 
hand, the reliability of the chip is limited by the smallest gate CDs on the chip due to 
leakage current. If too many transistors on the chip have small gate CDs, the higher 
leakage current can result in unacceptably high power consumption.
The distribution of linewidths across the chip has another impact besides the limits of 
the largest and smallest CDs. The range of gate lengths produces a range of switching 
times for the transistors. If a group of connected transistors in a path all happens to be 
undersized (and thus faster), while another group of transistors in a path is oversized (and 
thus slower), a timing error can occur where the results from the two paths don’t show 
up together at the same time. These timing errors, which are very diffi cult to predict and 
sometimes diffi cult to test for, result in device function errors. Today, interconnect delays 
(the time it takes a signal to travel from one transistor to another) are accounting for an 
ever larger share of the timing delays of critical paths for chips. Much design focus continues to be on evening out the interconnect delays among competing paths. Still, the gate 
delay distribution remains a critical part of the timing error problems on chips that are 
pushing the limits of clock speeds.
So how does improved CD control impact device performance? Obviously from the 
discussion above, a tighter distribution of polysilicon gate CDs will result in reduced 
(a) (b)
0
0.2
0.4
0.6
0.8
1.0
75 80 85 90 95 100 105
Gate CD (nm)
Frequency
Bin Sort 
Limit
Leakage
Current
Limit
Gate CD (nm)
Frequency
Devices are 
Too Slow, Poor 
Bin Sort
High Leakage 
Current, Device 
Fails
Range Affects 
Timing, Which 
Affects Max Clock 
Speed Possible
0
0.2
0.4
0.6
0.8
1.0
75 80 85 90 95 100 105
Figure 8.2 A distribution of polysilicon gate linewidths across a chip (a) can lead to different
performance failures. Tightening up the distribution of polysilicon gate linewidths across a
chip (b) allows for a smaller average CD and faster device performance


## Page 7

 Lithographic Control in Semiconductor Manufacturing 303
timing errors. This smaller range of linewidths also means that the average linewidth can 
be reduced without running into the leakage current limit (Figure 8.2b). As a result, the 
overall speed of the chip can be increased without impacting reliability. The resulting 
improved ‘bin sort’, the fraction of chips that can be put into the high clock speed bins 
upon fi nal test of the device, can provide signifi cant revenue improvements for the fab.
Like transistor gates, the impact of errors in the CD of a contact hole or via is different 
for oversized versus undersized contacts. If a contact hole is too big, the hole can overshoot the edge of the pattern below to which it is making contact, possibly causing an 
electrical short circuit. If a contact hole is too small, the electrical contact resistance will 
increase. Contact resistance is proportional to the area of the contact, and thus to the 
square of the contact diameter. A 10 % decrease in contact CD causes a roughly 20 % 
increase in contact resistance. If the contact/via resistance gets too high, signals propagating through that contact/via will slow down. For voltage-sensitive parts of the circuit 
(such as the source/drain contacts), the voltage drop across the contact can change the 
electrical characteristics of the device.
8.2.2 Improving CD Control
Fundamentally, errors in the fi nal dimension of a feature are the result of errors in the 
tools, processes and materials that affect the fi nal CD. An error in a process variable (the 
temperature of a hot plate, for example) propagates through to become an error in 
the fi nal CD based on the various physical mechanisms by which the variable infl uences 
the lithographic result. In such a situation, a propagation of errors analysis can be used 
to help understand the effects. Suppose the infl uence of each input variable on the fi nal 
CD were expressed in a mathematical form, such as
CD f v v v = ( . . .) 123 ,,, (8.8)
where vi are the input (process) variables. Given an error in each process variable ∆vi, the 
resulting CD error can be computed from a high-order total derivative of the CD function 
in Equation (8.8).
∆ ∆∆ CD v
v
v
v
fvv
n
n
= ∂
∂
+
∂
∂
+ 

 

 =
∞
∑ 1
1
2
2
12
1
. . . ( . . .) ,, (8.9)
This imposing summation of powers of derivatives can be simplifi ed if the function is 
reasonably well behaved (and of course we hope that our critical features will be so) and 
the errors in the process variables are small (we hope this is true as well). In such a case, 
it may be possible to ignore the higher-order terms (n > 1), as well as the cross terms of 
Equation (8.9), to leave a simple, linear error equation (the fi rst-order total derivative).
∆∆ ∆ CD v CD
v
v
CD
v = ∂
∂
+
∂
∂ 1 + 1
2
2
... (8.10)
Each ∆vi represents the magnitude of a process error. Each partial derivative ∂CD/∂vi
represents the process response, the response of CD to an incremental change in the variable. This process response can be expressed in many forms; for example, the inverse of 
the process response is called process latitude. Figure 8.3 shows a simple case where the 


## Page 8

304 Fundamental Principles of Optical Lithography
process variable is exposure dose and the common-use defi nition of exposure latitude 
(EL) is shown.
The linear error Equation (8.10) can be modifi ed to account for the nature of the errors 
at hand. In general, CD errors are specifi ed as a percentage of the nominal CD. For such 
a case, the goal is usually to minimize the relative CD error, ∆CD/CD. Equation (8.10) 
can be put in this form as
∆ ∆∆ CD
CD
v
CD
v
v
CD
v = ∂∂
+
∂
∂ 1 + 1
2
2
ln ln ... (8.11)
Also, many sources of process errors result in errors that are a fraction of the nominal 
value of that variable (for example, illumination nonuniformity in a stepper produces a 
dose error that is a fi xed percentage of the nominal dose). For such error types, it is best 
to modify Equation (8.11) to use a relative process error, ∆vi/vi.
∆∆ ∆ CD
CD
v
v
CD
v
v
v
CD
v = ∂
∂
+
∂
∂
+ 1
11
2
22
ln
ln
ln
ln ... (8.12)
Although Equations (8.10)–(8.12) may seem obvious, even trivial, in their form, they 
reveal a very important truth about error propagation and the control of CD. There are 
two distinct ways to reduce ∆CD: reduce the magnitude of the individual process errors 
(∆vi), or reduce the response of CD to that error (∂CD/∂vi). The separation of CD errors 
into these two source components identifi es the two important tasks that face the photolithography engineer. Reducing the magnitude of process errors is generally considered 
a process control activity and involves picking the right material and equipment for the 
job and ensuring that all equipment is working in proper order and all materials are 
meeting their specifi cations. Reducing the process response is a process optimization
activity and involves picking the right process settings, as well as the right equipment 
and materials. Often, these two activities are reasonably independent of each other.
100 %
Enominal
E(CD – 10 %) –E(CD + 10 %) EL =
20 25 30 35 40 45
60
80
100
120
140
Resist Linewidth (nm)
Exposure Energy (mJ/cm2)
Figure 8.3 The common CD-versus-exposure dose (E) curve is used to measure exposure
latitude (EL)


## Page 9

 Lithographic Control in Semiconductor Manufacturing 305
A note of caution: the derivation of Equation (8.10) assumed that the process errors 
were small enough to be linear and independent in their infl uence on CD. This will not 
always be the case in a real lithographic process. One need only consider the two variables 
of focus and exposure to see that the response of CD is certainly nonlinear and the two 
variables are highly dependent on each other (see section 8.5). Usually, a linear expansion 
such as that of Equation (8.10) is most useful as a guide to understanding rather than as 
a computational tool.
8.2.3 Sources of Focus and Dose Errors
The above sections describe why critical dimension (CD) control is important, and 
describe a common methodology for separating the causes of CD errors into two components: the magnitude of a process, material, or tool error, and the response of the lithographic process to that error. This separation of errors allows the process engineer to focus 
independently on the two methods for improving CD control: reducing the sources of 
errors and improving process latitude. In general, these approaches can be thought of as 
independent (though not always). Efforts to improve process latitude usually do not 
change the magnitude of the process errors, and vice versa. Let’s consider the fi rst 
approach, reducing the magnitude of the errors, using focus errors as an example.
Focus errors arise from many sources, both random and systematic. Tables 8.1 and 8.2 
show estimates of the focus errors by source for different lithographic generations: a 
1991 0.5-mm i-line process, 1995 0.35-mm i-line and KrF stepper processes, a 0.18-mm 
KrF scanner process, and a more modern 90-nm ArF process. The values shown are 
typical, but certainly vary from process to process. Although the tables are reasonably 
Table 8.1 Examples of random focus errors (mm, 6s) for different lithographic generations
Error Source
19912
 i-line 
0.50 mm
19953 i-line 
0.35 mm
19953
 KrF 
stepper 
0.35 mm
2001 KrF 
scanner 
0.18 mm
2005 ArF 
scanner 
0.09 mm
Lens Heating 
(Compensated) 0.10 0.10 0.00 0.00 0.00
Environmental 
(Compensated)
0.20 0.20 0.10 0.10 0.05
Mask Tilt (actual/16) 0.05 0.05 0.10 0.05 0.05
Mask Flatness 
(actual/16)
0.12 0.12 0.12 0.12 0.07
Wafer Flatness 
(over one fi eld)
0.30 0.33 0.33 0.15 0.07
Chuck Flatness 
(over one fi eld)
0.14 0.03 0.03 0.03 0.03
Laser Bandwidth 0.0 0.0 0.20 0.1 0.04
Autofocus 
Repeatability
0.20 0.08 0.10 0.07 0.04
Best Focus 
Determination
0.30 0.15 0.10 0.10 0.05
Vibration 0.10 0.10 0.05 0.05 0.03
Total RSS Random 
Focus Errors
0.60 0.50 0.45 0.28 0.15


## Page 10

306 Fundamental Principles of Optical Lithography
self-explanatory, a few items are worth noting. Errors in fl atness or tilt on the mask are 
reduced by the reduction ratio of the imaging tool squared (assumed to be 4× in this 
example). Wafer fl atness is a total range over the exposure fi eld assuming autoleveling is 
turned on. One of the primary advantages of the scanner is that the exposure slit sees a 
smaller region of the wafer and thus has a smaller focus error due to wafer nonfl atness 
compared to a stepper, even for the same wafer. Note also that hot spots (focus errors 
caused by a particle on the backside of the wafer) and edge die problems (caused by errors 
in the autofocus system when attempting to focus at the edge of the wafer) are not included 
in this list.
Systematic focus errors include wafer topography (where chemical mechanical polishing has proven its worth, though is not yet perfect enough to make wafer topography a 
negligible problem), lens aberrations across the fi eld or slit, and the errors due to focusing 
through the thickness of the resist. While not considered here, phase errors on a phase 
shift mask can also act like a focus error. Random and systematic errors can now be 
combined by assuming the systematic errors have a uniform probability distribution with 
the given range and convolving this uniform distribution with the Gaussian distribution 
of the random errors. Since in all cases the uniform width is large compared to the 3s of 
the random errors, the result is a probability distribution that looks like the uniform distribution with error function tails. For an error function probability, the equivalent to a 
6s Gaussian range (99.7 % probability) depends on the ratio of range/s. For range/s =
11, the total built-in focus errors (BIFE) of the process, with a probability of 99.7 %, is 
range + 3.6s. For range/s = 6, the BIFE is range + 4s.
The exercise to fi ll in the values in tables such as those presented here serves two 
important functions. First, an evaluation of the BIFE can be combined with a measurement of the focus–exposure process window for the target process to see if the process 
capability (the process window) exceeds the process requirements (see section 8.5). 
Second, a listing of sources of focus errors inevitably leads to ideas where improvements 
can be made. The largest sources of errors (wafer nonfl atness, for example, and wafer 
topography) offer the greatest potential for improvement.
Table 8.2 Examples of systematic (mm, total range) and random focus error estimates 
combined to determine the Built-in Focus Errors (BIFE) of a process
Error Source
19912
 i-line 
0.50 mm
19953 i-line 
0.35 mm
19953
 KrF 
stepper 
0.35 mm
2001 KrF 
scanner 
0.18 mm
2005 ArF 
scanner 
0.09 mm
Topography 0.5 0.3 0.3 0.10 0.05
Field Curvature and 
Astigmatism
0.4 0.4 0.3 0.08 0.05
Resist Thickness 0.2 0.2 0.2 0.10 0.05
Total Systematic 
Errors (range)
1.1 0.9 0.8 0.28 0.15
Total Random Errors 
(6s)
0.60 0.50 0.45 0.28 0.15
Range/s 11 10.8 10.7 6 6
Total BIFE (6s
equivalent)
1.5 1.2 1.1 0.47 0.25


## Page 11

 Lithographic Control in Semiconductor Manufacturing 307
Interestingly, a historical look at built-in focus errors reveals an interesting trend: the 
required depth of focus is about three times the minimum half-pitch for critical lithography layers such as gate polysilicon. While certainly not a rigorous analysis, using this 
rule of thumb can prove useful for projecting BIFE requirements to future generations of 
optical lithography.
Many errors that are not focus errors, but still affect CD, can be thought of as equivalent 
to an exposure dose error. Typical examples include:
• across-fi eld (slit) intensity nonuniformity;
• fi eld-to-fi eld and wafer-to-wafer dose control;
• resist sensitivity variations (including development process variations);
• resist/BARC thickness variations (refl ectivity variations);
• PEB time and temperature variations;
• fl are variations;
• mask CD nonuniformity;
• errors in optical proximity correction (behaves like a mask CD error).
The required dose control has steadily tightened for smaller feature sizes. At the 0.5-mm 
generation, the built-in dose errors of a well-controlled process were about 15 % (range). 
At the 90-nm node, dose errors are typically less than about 6 %.
8.2.4 Defi ning Critical Dimension
A cross section of a photoresist profi le has, in general, a very complicated two-dimensional shape (see Figure 8.4, for example). Measurement of such a feature to determine 
its width has many complications. Suppose, however, that we have been able to measure 
the shape of this profi le exactly so that we have a complete mathematical description of 
its shape. How wide is it? The answer depends on how one defi nes the width. The original 
shape of the photoresist profi le is simply too complex to be unambiguously characterized 
by a single width number. The defi nition of the width of a complex shape requires the 
defi nition of a feature model.
4
A feature model is a mathematical function described by a conveniently small number 
of parameters used to appropriately depict the actual shape of the resist feature. For our 
application, one of these parameters should be related to the basic concept of the width 
of the resist profi le. The most common feature model used for this application is a trapezoid (Figure 8.4). Thus, three numbers can be used to describe the profi le: the width of 
w
D
q
Figure 8.4 Example photoresist profi le and its corresponding ‘best-fi t’ trapezoidal feature
model


## Page 12

308 Fundamental Principles of Optical Lithography
the base of the trapezoid (linewidth, w), its height (profi le thickness, D) and the angle 
that the side makes with the base (sidewall angle, q). To be perfectly general, the position 
of the feature (defi ned, for example, by the centroid of the feature model) can be specifi ed 
and the shape can be made asymmetrical by allowing a different sidewall angle for each 
side.
Obviously, to describe such a complicated shape as a resist profi le with just three 
numbers is a great simplifi cation. One of the keys to success is to pick a method of fi tting 
this feature model to the profi le that preserves the important properties of the profi le (and 
its subsequent use in the device). Thus, one can see that even given an exact knowledge 
of the actual photoresist profi le, there are two potential sources of error in determining 
the critical dimension: the choice of the feature model and the method of fi tting the feature 
model to the resist profi le. Consider Figure 8.5, which shows resist profi les through focus 
exhibiting different curvatures of their sides (more on this topic in section 8.5). Using a 
trapezoidal feature model will obviously result in a less than perfect fi t, which means that 
the criterion for best fi t will infl uence the answer.
What is the best feature model and best method of fi tting the feature model to measured 
data for a given application? Since the choice of the feature model is based both on relevance and convenience, and since the trapezoid is so commonly used for CD metrology, 
the impact of the feature model choice will not be discussed here. When fi tting the feature 
model to the data, there are many possible methods. For example, one could fi nd a best-fi t 
straight line through the sidewall of the profi le, possibly excluding data near the top and 
bottom of the profi le. Alternately, one could force the trapezoid to always match the actual 
profi le at some point of interest, for example at the bottom. Whenever the shape of the 
actual profi le deviates signifi cantly from the idealized feature model, the method of fi tting 
can have a large impact on the results.
For example, as a lithographic process goes out of focus, the resist profi le and the 
resulting feature size will change. But because the shape of the resist profi le is deviating 
from a trapezoid quite substantially at the extremes of focus, CD can also be a strong 
function of how the profi le data was fi t. Figure 8.6 compares the measured CD through 
focus for two different feature model fi tting schemes: a best-fi t line through the sidewall 
and fi tting the trapezoid to match the actual profi le at a set threshold (height above the 
substrate). Near best focus, the two methods give essentially the same value since the 
resist profi le is very close to a trapezoid. However, out of focus there can be a signifi cant 
difference in the CD values ( > 5 %) based only on the fi tting method used.
Focus Below the Resist Focus Above the Resist 
Figure 8.5 Resist profi les at the extremes of focus show how the curvature of a pattern cross
section can change


## Page 13

 Lithographic Control in Semiconductor Manufacturing 309
In real metrology systems, the actual resist profi le is never known. Instead, some signal 
(secondary electrons versus position, scattered light intensity versus wavelength) is measured that can be related to the shape of the resist profi le. This signal is then fi t to some 
model, which ultimately relates to the feature size being measured. Although a bit more 
complicated, the same principles still apply. Both the feature model and how that model 
is fi t to the data will affect the accuracy of the results.
8.3 How to Characterize Critical Dimension Variations
Critical dimension (CD) errors in lithography come from many sources and exhibit many 
interesting characteristics. The classifi cation of these errors into specifi c categories (systematic versus random, spatial versus temporal) is often the fi rst step in a root cause 
analysis that allows the sources of CD variation to be identifi ed and addressed. The nature 
of step-and-repeat or step-and-scan lithography on many identical wafers in a lot can 
produce many systematic spatial and temporal processing characteristics that impact CD 
errors. The discussion below will focus on step-and-scan lithography, with emphasis on 
the characterization of systematic error sources.
8.3.1 Spatial Variations
The systematic spatial variations of CD within a wafer exhibit four basic signatures: 
across-wafer, across-fi eld in the scan direction, across-fi eld in the slit direction, and 
across-fi eld independent of the scan/slit orientation (Figure 8.7). The physical causes of 
variations in each of these spatial domains can be very different. Thus, dividing up the 
total spatial variation of CDs among these four components is the fi rst step in identifying 
causes and remedies for unwanted CD errors.
400
500
600
700
800
900
1000
–1.5 –1.0 0.0 0.5 1.0
Focus (µm)
Feature Width (nm)
Threshold Fit Straight Line Fit
–0.5
Figure 8.6 Using resist profi les at the extremes of focus as an example, the resulting
measured feature size is a function of how the feature model is fi t to the profi le


## Page 14

310 Fundamental Principles of Optical Lithography
For those processing steps that result in a full-wafer treatment (resist coating, postexposure baking, development), errors in that processing can contribute to CD variations 
with a full-wafer signature. Essentially all wafer processing other than exposure is 
full-wafer processing and results in an across-the-wafer variation in CD. Examples 
include:
• underlying fi lmstack thickness variations due to deposition;
• resist and bottom antirefl ection coating thickness uniformity;
• prebake temperature uniformity;
• post-exposure bake temperature uniformity;
• development uniformity (due to application, wetting, surface tension, etc.);
• fi rst to last exposure shot variation due to lens heating or post-exposure delay;
• edge shot focus variation due to autofocus/autolevel problems at the edge of the 
wafer.
Many of these sources of error will exhibit mostly radial signatures, though other signatures (such as a wedge variation – a linear variation from one side of the wafer to the 
other) are certainly possible. The variation in CD caused by the difference in the fi rst and 
last exposure shot can have a very different signature and, of course, depends on the 
specifi c stepping pattern used. Hot spots, an extended region of the wafer with higher or 
lower CDs, can be caused by backside defects or wafer chucking errors that produce a 
localized focus error that cannot be compensated for by autofocus and autoleveling 
mechanisms.
The process of scanning a slit in one direction across the fi eld results in a distinct difference in the way many across-fi eld error sources are manifest. Spatial variations across 
the fi eld in the scan direction will average out to produce a fairly uniform signature in 
that direction. Spatial variations in the slit direction will be systematically reproduced 
everywhere in the fi eld. There is one major systematic across-fi eld CD variation source 
that is independent of scan orientation: reticle CD errors. Coupled with the mask error 
Wafer
Pattern of 
Exposure 
Fields
Scan
Direction
Slit
Single Exposure Field
Figure 8.7 A wafer is made up of many exposure fi elds, each with one or more die. The
fi eld is exposed by scanning a slit across the exposure fi eld


## Page 15

 Lithographic Control in Semiconductor Manufacturing 311
enhancement factor (MEEF), reticle errors will systematically reproduce their signature 
across the wafer fi eld without any averaging or other scan-induced changes.
Along the long dimension of the slit, there is no averaging effect of scanning to reduce 
the sources of CD variation. Thus, variations in the slit direction create a unique signature 
for the exposure tool. Common sources of CD errors with systematic variations in the slit 
direction include:
• lens aberrations;
• illumination (dose) uniformity;
• source shape (partial coherence) variations;
• fl are.
In general, systematic errors in the slit direction dominate the systematic across-fi eld 
errors.
Most of the systematic sources of CD errors that plague lithographers in the slit direction tend to average themselves out in the scan direction – this is one of the major benefi ts 
of step-and-scan technology. And while on-the-fl y focusing can greatly reduce the impact 
of long-range wafer nonfl atness, it can also induce some systematic CD errors in the scan 
direction. Autofocus systems can be fooled by underlying topography on the wafer (for
