Repository: DanielTschang/llm_wiki

# LLM Wiki

A multi-user knowledge platform. People put source documents into a **Project**; an LLM turns them into linked wiki pages that the whole Project can search, chat with and query through an agent. Access is by role (Owner, Editor, Viewer) per Project.

This is a rewrite of [nashsu/llm_wiki](https://github.com/nashsu/llm_wiki) from a desktop app into a web platform for 50–200 users on a company Kubernetes cluster. The idea behind the wiki itself comes from [llm-wiki.md](llm-wiki.md).

- Vocabulary and the decisions behind it: [CONTEXT.md](CONTEXT.md), [docs/adr/](docs/adr/)
- Plan, status and open work: [plans/PLAN.md](plans/PLAN.md)

File: projects/Lithography-wiki/raw/sources/optical-lithography/.cache/09 - ch9.pdf.txt (part 1 of 2)
## Page 1

9
Gradient-Based Lithographic 
Optimization: Using the Normalized 
Image Log-Slope
There are many approaches for optimizing a lithographic process. Very commonly, the 
focus–exposure matrix is used to measure depth of focus (which includes a sensitivity to 
both dose and focus errors) and the process is optimized to maximize the depth of focus 
for select critical features. Such experimental optimization efforts are most effective and 
effi cient when guided by appropriate theory. Here, the gradient-based approach to lithographic optimization, using the well-known image log-slope, is presented. By calculating 
and then optimizing the gradients of the image that is projected and recorded into a photoresist through focus, a clear direction for maximizing depth of focus is seen. This 
approach can also be thought of as a fi rst-order propagation of errors analysis – a Taylor 
series approach to how input variations affect the output of CD. Small errors in exposure 
dose affect CD depending on the focus-dependent slope of the image at the nominal line 
edge.
9.1 Lithography as Information Transfer
This chapter will focus on CD control using exposure latitude and the variation of exposure latitude through focus as the basic metrics of CD control. The approach taken here 
will view lithography as a sequence of information transfer steps (Figure 9.1). A designer 
lays out a desired pattern in the form of simple polygon shapes. This layout data drive a 
mask writer so that the information of the layout becomes a spatial variation of transmittance (chrome and glass, for example) of the photomask. The information of the layout 
has been transferred, though not perfectly, into the transmittance distribution of the mask. 
Next, the mask is used in a projection imaging tool to create an aerial image of the mask. 
Fundamental Principles of Optical Lithography: The Science of Microfabrication. Chris Mack.
© 2007 John Wiley & Sons, Ltd. ISBN: 978-0-470-01893-4


## Page 2

370 Fundamental Principles of Optical Lithography
However, due to the diffraction limitations of the wavelength and lens numerical aperture, 
the information transmitted to the wafer is reduced (see Chapter 2). The aerial image is 
an imperfect representation of the information on the mask. Aberrations, fl are and other 
nonidealities degrade the image quality further (see Chapter 3). This aerial image is projected into the resist where the variation of transmittance with angle, resist refraction and 
substrate refl ection makes the image in resist different than the aerial image (see Chapter 
4). Exposure then produces a latent image of exposed and unexposed sensitizer concentration, which now contains some portion of the information originally stored as an aerial 
image (see Chapter 5). Post-exposure bake changes this latent image into a new latent 
image through diffusion (for a conventional resist) or reaction and diffusion (for a chemically amplifi ed resist), with the result being a loss of information in the latent image (see 
Chapter 6). Finally, development convents the latent image into an image of development 
rates, which then is transformed into the fi nal resist profi le via the development path (see 
Chapter 7).
At each stage of this sequence, there is potential for information loss. The fi nal developed resist image is not a perfect representation of the original design data. By defi ning 
metrics of information content at each stage of this sequence of information transfer steps, 
a systematic approach toward maximizing the information contained in the fi nal image 
can be found. The information contained in each image propagates through the lithography process, from the formation of an aerial image I(x) and image in resist, to the exposure 
of a photoresist by that image to form a latent image of chemical species m(x) or h(x), to 
post-exposure bake where diffusion and possibly reactions create a new latent image
m*(x), and fi nally to development where the latent image produces a development rate 
image r(x) that results in the defi nition of the feature edge (a one-dimensional example 
is used throughout this chapter for simplicity).
9.2 Aerial Image
Projection imaging tools, such as scanners, steppers, or step-and-scan tools, project an 
image of a mask pattern into air, and then ultimately into the photoresist. The projected 
Design
Mask
Aerial Image
Latent Image
Developed Resist Image
Image in Resist
PEB Latent Image
Figure 9.1 The lithography process expressed as a sequence of information transfer steps


## Page 3

 Gradient-Based Lithographic Optimization 371
image in air is called the aerial image, a distribution of light intensity as a function of 
spatial position within (or near) the image plane. The aerial image is the source of the 
information that is exposed into the resist, forming a gradient in dissolution rates that 
enables the three-dimensional resist image to appear during development. The quality of 
the aerial image dictates the amount of information provided to the resist, and subsequently the quality and controllability of the fi nal resist profi le.
How do we judge the quality of an aerial image? If, for example, aerial images are 
known for two different values of the partial coherence, how do we objectively judge 
which is better? Historically, the problem of image evaluation has long been addressed 
for applications such as photography. The classical metric of image quality is the image 
contrast (Figure 9.2). Given a mask pattern of equal lines and spaces, the image contrast 
is defi ned by fi rst determining the maximum light intensity (in the center of the image of 
the space) and the minimum light intensity (in the center of the line) and calculating the 
contrast as
Image Contrast II
II = −+
max min
max min
 (9.1)
Since the goal is to create a clearly discernible bright/dark pattern, ideally Imin should be 
much smaller than Imax, giving a contrast approaching 1.0 for a high-quality (‘highcontrast’) image.
Although this metric of image quality is clear and intuitive, it suffers from some problems when applied to lithographic images. First of all, the metric is only strictly defi ned 
for equal lines and spaces. Although it is possible to modify the defi nition of image contrast to apply, for example, to an isolated line or to a contact hole, it is not clear that these 
modifi ed defi nitions are useful or comparable to each other. It is clearly impossible to 
apply this metric to an isolated edge. Secondly, the image contrast is only useful for patterns near the resolution limit. For large features, the image contrast is essentially 1.0, 
regardless of the image quality. Finally, and most importantly, the image contrast is not 
directly related to practical metrics of lithographic quality, such as resist linewidth 
control.
Fundamentally, the image contrast metric samples the aerial image at the wrong 
place. The center of the space and the center of the line are not the important regions of 
the image to worry about. What is important is the shape of the image near the nominal 
line edge. The edge between bright and dark determines the position of the resulting 
Imin
Mask
Image
Imax
Figure 9.2 Image contrast is the conventional metric of image quality used in photography 
and other imaging applications, but is not directly related to lithographic quality


## Page 4

372 Fundamental Principles of Optical Lithography
photoresist edge. This transition from bright to dark within the image is the source of the 
information as to where the photoresist edge should be. The steeper the intensity transition, the better the edge defi nition of the image, and as a result the better the edge defi nition of the resist pattern. If the lithographic property of concern is the control of the 
photoresist linewidth (i.e. the position of the resist edges), then the image metric that 
affects this lithographic result is the slope of the aerial image intensity near the desired 
photoresist edge.
The slope of the image intensity I as of function of position x (dI/dx) measures the 
steepness of the image in the transition from bright to dark. However, to be useful it must 
be properly normalized. For example, if one simply doubles the intensity of the light, the 
slope will also double, but the image quality will not be improved. (This is because 
intensity is a reciprocal part of exposure dose, which is adjusted to correctly set the fi nal 
feature size in photoresist.) Dividing the slope by the intensity will normalize out this 
effect. The resulting metric is called the image log-slope (ILS):
ILS
I
I
x
I
x == 1d
d
d
d
ln( ) (9.2)
where this log-slope is measured at the nominal (desired) line edge (Figure 9.3). Note 
that a relative change in image intensity is the same as a relative change in exposure dose, 
so that the ILS is also a relative exposure energy gradient. Since variations in the photoresist edge positions (linewidths) are typically expressed as a percentage of the nominal 
linewidth, the position coordinate x can also be normalized by multiplying the log-slope 
by the nominal linewidth w, to give the normalized image log-slope (NILS).
NILS w I
x = d
d
ln( ) (9.3)
The NILS is the best single metric to judge the lithographic usefulness of an aerial 
image.1–3
Since the NILS is a measure of image quality, it can be used to investigate how optical 
parameters affect image quality. One of the most obvious examples is defocus, where the 
NILS decreases as the image goes out of focus. Figure 9.4a shows the aerial image of a 
space at best focus, and at two levels of defocus. The ‘blurred’ images obviously have a 
lower ILS at the nominal line edge compared to the in-focus image. By plotting the logslope or the NILS as a function of defocus, one can quantify the degradation in aerial 
Mask
Image
Figure 9.3 Image Log-Slope (or the Normalized Image Log-Slope, NILS) is the best single 
metric of image quality for lithographic applications


## Page 5

 Gradient-Based Lithographic Optimization 373
image quality as a function of defocus (Figure 9.4b). This log-slope defocus curve provides a very important tool for understanding how focus affects a lithographic process. 
For example, suppose one assumes that there is a minimum acceptable NILS value, below 
which the aerial image is not good enough to provide adequate resist images or linewidth 
control. In Figure 9.4b, for example, a minimum acceptable NILS value of 1.5 would 
mean that this imaging process can tolerate about ±0.14 mm of defocus and still get aerial 
images of acceptable quality. Thus, an estimate of the minimum acceptable NILS can lead 
to an estimate of the depth of focus. Note that, in general, the focus response of an aerial 
image is symmetric about best focus. When this is the case, the log-slope defocus curve 
is usually plotted only for positive values of defocus.
To see how the log-slope defocus curve can be used to understand imaging, consider 
the effects of wavelength and numerical aperture on the focus behavior of an aerial image. 
Figure 9.5a shows how the NILS of a 0.25-mm line/space pattern degrades with defocus 
for three different wavelengths (365, 248 and 193 nm), all other lithographic parameters 
held constant. It is clear from the plot that the lower wavelength provides better image 
quality for the useful range of defocus. For a given minimum acceptable value of NILS, 
the lower wavelength will allow acceptable performance over a wider range of focus. One 
could conclude that, for a given feature being imaged, a shorter wavelength provides 
better in-focus performance and better depth of focus.
The impact of numerical aperture (NA) is a bit more complicated, as evidenced in 
Figure 9.5b. Here, the log-slope defocus curves for three different numerical apertures 
(again, for a 0.25-mm line/space pattern) cross each other. If one picks some minimum 
acceptable NILS value, there will be an optimum NA which gives the maximum depth 
of focus (for example, a minimum NILS value of 2.5 has the best depth of focus when 
NA = 0.6). Using a numerical aperture above or below this optimum reduces the depth 
of focus.
(a) (b)
0.0
–150 –100 –50 0 50 100 150
Horizontal Position (nm)
Relative Intensity
0.2
0.4
0.6
0.8
1.0
1.2
1.4
In Focus
0.0
0.5
1.0
1.5
2.0
2.5
3.0
3.5
4.0
4.5
–0.2 –0.1 0 0.1 0.2
Defocus (microns)
Normalized Image Log-Slope
Figure 9.4 The effect of defocus is to (a) ‘blur’ an aerial image, resulting in (b) reduced 
log-slope as the image goes out of focus (150-nm space on a 300-nm pitch, NA = 0.93, l =
193nm)


## Page 6

374 Fundamental Principles of Optical Lithography
NILS values are easy and fast to calculate and provide a simple yet valuable metric of 
image quality. As an example of using this metric, the log-slope defocus curve is one of 
the easiest ways to quantify the impact of defocus on image quality. By using this tool, 
we have quickly arrived at two fundamental imaging relationships: when imaging a given 
mask pattern, (1) lower wavelengths give better depth of focus, and (2) there is an 
optimum NA that maximizes the depth of focus. But to make the best use of the NILS 
as an image metric, one must relate the NILS numerical value to lithographically measurable quantities. How does one determine the minimum acceptable NILS? If the NILS is 
increased from 2.0 to 2.5, what is the lithographic impact? More fundamentally, why is 
NILS a good image metric?
The answers to these questions lie with the fact that NILS is directly related to the 
printed feature’s exposure latitude (as will be shown in subsequent sections of this 
chapter). Exposure latitude describes the change in exposure dose that results in a given 
change in linewidth. Mathematically, it can be expressed as one over the slope of a critical 
dimension (CD) versus exposure dose (E) curve, ∂ CD/∂ E. Since both CD and dose variations are most usefully expressed as a percentage of their nominal values, the more useful 
expression of exposure latitude is ∂ lnCD/∂ lnE. For the simplifying case of a perfect, 
infi nite contrast photoresist the exposure latitude can be related to NILS by
∂
∂ = lnln
E
CD
NILS 1
2 (9.4)
To put this in more familiar terms, if we defi ne exposure latitude to be the range of exposure, as a percentage of the nominal exposure dose, that keeps the resulting feature width 
within ±10 % of the nominal size, then for an infi nite contrast resist the exposure latitude 
can be approximately related to NILS by
%Exposure Latitude NILS ≈∗ 10 (9.5)
(a) (b)
0
1
2
3
4
5
6
0 0.2 0.4 0.6 0.8
Defocus (microns)
NILS
NA = 0.5
NA = 0.6
NA = 0.7
0
1
2
3
4
5
6
7
0 0.2 0.4 0.6 0.8
Defocus (microns)
NILS
365 nm
248 nm
193 nm
Figure 9.5 Using the log-slope defocus curve to study lithography: (a) lower wavelengths 
give better depth of focus (NA = 0.6, s = 0.5, 250-nm lines and spaces), and (b) there is an 
optimum NA for maximizing depth of focus (l = 248 nm, s = 0.5, 250-nm lines and 
spaces)


## Page 7

 Gradient-Based Lithographic Optimization 375
(the approximation comes from the assumption that NILS is constant over the 
±10 % CD range). Thus, in a perfect world (i.e. a perfect photoresist), the impact of 
NILS can be easily related to a lithographically useful metric: each unit increase in 
NILS gives us 10 % more exposure latitude. Unfortunately, the real world is not so perfect 
and infi nite contrast photoresists have yet to enter the commercial market. The real impact 
of NILS on exposure latitude is somewhat reduced from the above ideal. In general, 
Equation (9.5) can be modifi ed to account for the nonideal nature of photoresists to 
become
%Exposure Latitude NILS ≈− αβ () (9.6)
where a and b are empirically determined constants. b can be interpreted as the minimum 
NILS required to get an acceptable image in photoresist to appear. a then is the added 
exposure latitude for each unit increase in NILS above the lower limit b. By the end of 
this chapter, a more accurate and physically meaningful relationship between NILS and 
exposure latitude will be derived.
The values of a and b can be determined by comparing a calculated NILS-versusdefocus curve to experimentally measured exposure latitude-versus-defocus data. Figure 
9.6 shows a simulation of such an experiment for a typical case. Once calibrated, a 
minimum acceptable exposure latitude specifi cation (say, 10 %) can be translated directly 
into a minimum acceptable NILS value (in this case, 1.7). Since a and b are resist and 
process dependent, the minimum acceptable NILS must be also. And of course, the 
requirements for the minimum acceptable exposure latitude will impact the required NILS 
directly. Thus, either using Equation (9.5) for the ideal case, or Equation (9.6) for a 
calibrated resist case, a quantitative valuation of the importance of NILS can readily 
be made.
0
5
10
15
20
25
30
35
40
012345
NILS
Exposure Latitude (%)
%EL = 8.9(NILS – 0.5)
Figure 9.6 Typical correlation between NILS and exposure latitude (simulated data, l =
248nm, NA = 0.6, s = 0.5, 500nm of UV6 on ARC on silicon, printing 250-nm lines and 
spaces through focus)


## Page 8

376 Fundamental Principles of Optical Lithography
The NILS is a generic metric of aerial image quality. Thus, it can be used to optimize 
any parameter that affects image quality. Some typical use cases include:
• Optimizing numerical aperture (NA) and partial coherence (s)
• Investigating off-axis illumination parameters
• Comparing phase-shifting mask designs
• Understanding the impact of optical proximity correction (OPC) on image quality and 
optimizing OPC
• Examining the impact of aberrations, polarization and fl are.
As an example, consider the fi rst use case, optimizing NA and s (the so-called optimum 
stepper problem). Most steppers and scanners made today have software-controlled variable numerical aperture and variable partial coherence. For a given feature or features, 
the goal is to pick the settings that maximize lithographic quality. Using the NILS as a 
proxy for lithographic quality, there are two basic optimization approaches: (1) for a given 
level of defocus, fi nd the settings that produce the maximum NILS, or (2) for a given 
minimum acceptable NILS (that is, a given minimum allowed exposure latitude), fi nd the 
settings that maximize depth of focus.
Figure 9.7 shows an example where the defocus is set to equal the built-in focus errors 
of the process (0.2 mm in this case), and contours of constant NILS are plotted as a function of NA and s (l = 248 nm printing 130-nm lines on a 360-nm pitch). The maximum 
NILS of 1.24 is achieved when NA = 0.72 and s = 0.72. This optimum is sensitive to the 
amount of defocus used. If the defocus requirement can be lowered to 0.16 mm, the 
optimum stepper settings for this problem become NA = 0.76 and s = 0.64 producing a 
maximum NILS of 1.43.
1.2
1.05
0.3
0.9
Partial Coherence
0.2 0.3 0.4 0.5 0.6 0.7 0.8 0.9
0.90
0.85
0.80
0.70
0.60
0.50
0.75
0.65
0.55
Numerical Aperture
Figure 9.7 One approach to the optimum stepper problem is to pick a fi xed amount of 
defocus (0.2mm) and fi nd the settings that maximize the NILS (l = 248nm, 130-nm lines on 
a 360-nm pitch, contours of constant NILS)


## Page 9

 Gradient-Based Lithographic Optimization 377
9.3 Image in Resist
As described in Chapter 4, the image in resist will differ from the aerial image due to the 
different effi ciencies of coupling plane wave energy into the resist as a function of angle 
and polarization. For a refl ective substrate, each incident angle will produce a different 
refl ectivity swing curve, so that for a given resist thickness each incident angle will have 
a different transmittance into the photoresist. For a nonrefl ective substrate, the transmittance of the air–resist interface creates an angular and polarization dependence. Figure 
9.8 illustrates these two cases.
The electric fi eld aerial image can be thought of as the sum of planes waves, each with 
magnitude an, combining to form the image. For the case of TE-polarization,
Exz an ikx ikz
nN
N
nn () sin cos , ee = =−
∑ θθ (9.7)
where z is the distance from the plane of best focus, qn represents the angle of the 
nth diffraction order with respect to the optical axis, and ±N diffraction orders are used 
to form the image. The image in resist can be calculated in the same way, but with 
the magnitude of each plane wave modifi ed by the infl uence of the photoresist (see 
Chapter 4):
aa nn
n
n nDn
z r / e eff ≡ +
− τθ
ρθρ θτθ
12 α
12 23 2
2
1
()
() ()() (9.8)
where qn now represents the angle of the nth diffraction order in resist, aeff is the effective 
absorption coeffi cient, as defi ned in Chapter 4, and z is the depth into the resist. For the 
(a) (b)
0.0
0.2
0.4
0.6
0.8
1.0
0.0 0.2 0.4 0.6 0.8 1.0
Sine(incident angle)
Resist Reflectivity
TM-pol.
TE-pol.
0.0
0.1
0.2
0.3
0.4
0.5
0.6
0.7
TE-pol.
TM-pol.
Resist Reflectivity
0.0 0.2 0.4 0.6 0.8 1.0
Sine(incident angle)
Figure 9.8 Intensity refl ectivity between air and resist of plane waves as a function of incident angle and polarization for (a) resist on silicon, and (b) resist on an optically matched 
substrate (l = 248nm, resist n = 1.768 + i0.009868)


## Page 10

378 Fundamental Principles of Optical Lithography
case when a reasonably good BARC is used (|r23| << 1), the impact of the fi lm stack is 
dominated by the transmittance of the air–resist interface and absorption in the resist:
aa nn n z n
r / ≈ e− τθ αθ 12 2 () ( cos ) (9.9)
Once the impact of the resist fi lm is properly accounted for and the image in resist has 
been calculated, the image log-slope concept can readily be applied to the image in resist. 
As before, the image-log slope and the NILS, evaluated at the nominal resist edge for the 
image in resist, will serve as the metric of information content of the image in resist. 
Additionally, defocus of the image as it propagates through the thickness of the resist 
means that the location of the image must also be specifi ed. In general, the bottom of the 
resist will be used for calculating NILS, though sometimes the middle of the resist will 
prove more convenient.
9.4 Exposure
The NILS is, fundamentally, an aerial image or image in resist metric. It can be thought 
of as a measure of the amount of information contained in the image that defi nes the 
proper position of the desired photoresist edge. The information in this image propagates 
through exposure into a latent image of exposed and unexposed resist, where a similar 
metric must be defi ned to judge the quality of the latent image. Consider a simple yet 
common case: a resist with fi rst-order kinetics (almost always the case) whose optical 
properties do not change with exposure dose (commonly the case for chemically amplifi ed 
resists). For such a case, the latent image m(x,y,z) is related to the intensity in the resist 
Ir(x,y,z) by
m x y z CI x y z t ( ) exp( ( ) ) ,, ,, =− r (9.10)
where C is the exposure rate constant of the resist, t is the exposure time, and m is the 
relative concentration of light-sensitive resist material (see Chapter 5).
Equation (9.10) is the exposure image transfer function, translating an image in resist 
into a latent image. From our experience with using the NILS, one would expect that a 
slope or gradient of the latent image would serve as a good metric of latent image quality. 
The slope of the latent image (at the nominal feature edge position, for example) can 
easily be derived by taking the derivative of Equation (9.10), giving (for a simple 1D 
case)4
∂
∂ = ∂∂
m
x mm Ix
ln( ) ln (9.11)
Thus, the latent image gradient is directly proportional to the image log-slope (and thus 
the normalized latent image gradient is proportional to NILS). This entirely logical result 
is very satisfying, since it means that all efforts to improve the NILS will result directly 
in an improved latent image gradient.
Equation (9.11) reveals another important factor in latent image quality. The term 
m ln(m), which relates the image log-slope to the latent image gradient, is exposure 
dependent (m being the relative amount of resist sensitizer that has not been exposed at 


## Page 11

 Gradient-Based Lithographic Optimization 379
the point where the latent image gradient is being described). A simple thought experiment 
reveals the necessity for a dose dependence to latent image quality. At the two extremes 
of zero dose and infi nite dose, the fi nal latent image becomes a uniform chemical distribution [m(x,y,z) = 1 for zero dose, and m(x,y,z) = 0 for infi nite dose]. Thus, the gradient of 
the latent image is zero at these extremes and no information is transferred to the wafer. 
But obviously the gradient is nonzero at doses in between these extremes. By the Mean 
Value Theorem of calculus, there must be a dose which maximizes the latent image 
gradient.
A plot of −mln(m) versus m shows that there is one exposure dose (one value of m) 
that will maximize the latent image quality (Figure 9.9). When m = e−1 ≈ 0.37, the value 
of −m ln(m) reaches its maximum and the full information of the aerial image is transferred into the resist during exposure. It is interesting to note that when m = 1 (no exposure) and m = 0 (complete exposure of the resist), the latent image gradient is zero and 
no information is transferred from the aerial image into the resist, as expected.
There are many interesting implications that come from the simple observation of 
the existence of an optimum exposure dose. Often, dose is used as a ‘dimension dial’, 
adjusting dose to obtain the desired feature size without regard to any process latitude 
implications. If the dose is near the optimum, this approach is valid. If, however, the 
dose used is signifi cantly off from optimum (say, very underexposed compared to the 
peak of Figure 9.9), changing dose will affect both dimension and overall latent image 
quality.
The above discussion assumes a resist that does not bleach. Since g-line and i-line 
resist materials generally exhibit a large amount of bleaching, some attempts to describe 
how bleaching affects the latent image gradient will be useful. In general, the combined 
effects of bleaching with the propagation of the image from top to bottom of the 
resist yield a very complex picture. However, a few approximations can greatly simplify 
this picture without greatly sacrifi cing the accuracy of the derived latent image 
gradient.
0.00
0.05
0.10
0.15
0.20
0.25
0.30
0.35
0.40
0 0.1 0.2 0.3 0.4 0.5 0.6 0.7 0.8 0.9 1.0
Relative Sensitizer Concentration, m
–m ln(
m)
Figure 9.9 Plot revealing the existence of an optimum exposure, the value of m at which 
the latent image gradient is maximized. Note that m = 1 corresponds with unexposed resist, 
while m = 0 is completely exposed resist


## Page 12

380 Fundamental Principles of Optical Lithography
When only absorption affects how the intensity varies with depth into a bleaching resist 
(that is, when there are no standing waves and when the defocusing of the image through 
the resist is ignored), Lambert’s law of absorption coupled with Beer’s law gives
d
d
I
z
=− + () Am B I (9.12)
The coupled Equations (9.10) and (9.12) were solved in Chapter 5 to give
z
y
yA y B y mz
mz
= −− =
∫ d
[ ( ) ln( )] ()
()
1 0
 (9.13)
where y is a dummy variable for the purposes of integration, and
I xz I x A mxz B mxz
A mx B mx () () [ ( )] ln[ ( )]
[ ( )] ln[ ( ) ,, ,,
,, = −−
−− 0 1
10 0 ]
 (9.14)
Differentiating Equation (9.13) with respect to x gives the interesting result that
∂
∂ = 

 


∂
∂ =
m
x
mxzI xz
mx Ix
m
x z
( )( )
( )( )
,,
,, 00 0
 (9.15)
But at the top of the resist, bleaching does not affect the solution to the kinetic rate equation so that Equations (9.10) and (9.11) still apply at the top of the resist. Thus,
∂
∂ = ∂
∂ =
m
x
mxz mxz
I
x z
( )ln[ ( )] ln ,, 0 (9.16)
This derivation shows that Equation (9.16) coupled with Equation (9.13) is a more general 
result for the latent image gradient after exposure and that Equation (9.11) is a special 
case of (9.16) when z = 0 or when A = 0 (since the image log-slope is not a function of 
z when there is no bleaching).
Calculating the gradient of the latent image when bleaching is occurring still involves 
the numerical integration of Equation (9.13). However, for the special case of B = 0 an 
analytical solution is possible. As was shown in Chapter 5,
mxz
mx
mx mx
B Az () ()
( ) [ ( )] , ,, ,e = when+− = −
0
01 0
0 (9.17)
which allows Equation (9.16) to be written as
∂
∂ = +−


 


∂ −
−
m
x
mx mx
mx mx
Az
Az
( )ln[ ( )]
( ( ) [ ( )] )
, ,e ln
, ,e
00
01 0 2
I
x
mx mx
m
x
z
Az
Az z
∂
= +−


 


∂
∂
=
−
− =
0
2 01 0 0
e
( ( ) [ ( )] ) , ,e
 (9.18)
By plotting Equation (9.18), Figure 9.10 shows that bleaching results in an increased 
latent image gradient. Like the contrast enhancement layers discussed in Chapter 4, 
bleaching allows greater transmittance of light in the bright spaces relative to the edges 


## Page 13

 Gradient-Based Lithographic Optimization 381
between lines and spaces, which necessarily have a lower image intensity. As a result, 
the light near the edge of the feature is more highly absorbed than light in the center of 
the space. The transmitted image I(x,z) will have a higher slope than the image at the top 
of the resist. Interestingly, the optimum level of exposure remains very close to the nonbleaching case: m(x,z) ≈ e−1
.
9.5 Post-exposure Bake
The post-exposure bake takes the latent image of exposure products and creates a new 
latent image at the end of the bake, m*(x). For a conventional resist, diffusion will spread 
out the latent image. For a chemically amplifi ed resist, diffusion is accompanied by reaction to form a new latent image.
9.5.1 Diffusion in Conventional Resists
Fickean diffusion, where the diffusivity of the diffusing material remains constant, can 
be treated as a simple convolution problem (as described in Chapter 5). If m(x) is the 
original latent image (the spatial distribution of chemical species in the resist), the new 
latent image after diffusion m*(x) can be found by convolving the original chemical distribution with a Gaussian sometimes referred to as the diffusion point spread function 
(DPSF):
m x m x DPSF m x * ed D
/ D () () () () =⊗ = −−
−∞
∞
∫ 1
2
22 2
πσ
ττ τσ (9.19)
where sD is the diffusion length. While a one-dimensional case is shown here, it is easy 
to extend the convolution to two or three dimensions (though things do get more complex 
when boundary conditions are applied).
0
0.1
0.2
0.3
0.4
0.5
0.6
0.7
0 0.2 0.4 0.6 0.8 1.0
Relative Sensitizer Concentration m(z)
Relative Latent Image Gradient
Az = 0
Az = 1
Az = 2
Figure 9.10 Bleaching (increasing values of Az) results in increased latent image gradient 
at the bottom of the resist (shown here is the special case where B = 0)


## Page 14

382 Fundamental Principles of Optical Lithography
Consider now a generic latent image for a repeating line/space pattern of pitch p
described as a Fourier series:
m x a nx p n
n
N
( ) cos( ) = =
∑ 2 0
π / (9.20)
where a pattern symmetrical about x = 0 is assumed so that there are no sine terms in the 
series. Larger values of n represent higher-frequency terms (harmonics) in the image, 
though a typical minimum pitch pattern will have an upper limit of N = 2 or 3. The effect 
of diffusion on this latent image can be calculated by plugging Equation (9.20) into the 
convolution integral (9.19) giving
m x a nx p n
n
N
*( ) cos( ) = * / =
∑ 2 0
π (9.21)
where aa nn np * e D = −2 2 ( /) . πσ
Diffusion can be thought of as simply a reduction of each of the n > 0 Fourier coeffi -
cients of the latent image. Obviously, a greater diffusion length leads to a greater degradation of the latent image (an is reduced). But it is the diffusion length relative to the pitch 
that matters. Thus, for the same diffusion length, smaller pitch patterns are degraded more 
than larger pitch patterns. Also, the higher-frequency (larger n) terms degrade faster than 
the lower-frequency terms. In fact, each frequency term can be said to have an effective 
diffusion length equal to nsD and it is the ratio of this effective diffusion length to the 
pitch that determines the amount of damping for that frequency component (Figure 
9.11).
The effect of diffusion on the latent image gradient (LIG) is complicated by the fact 
that the rate of diffusion is driven by the change in the concentration gradient. Thus, in 
general the latent image gradient after diffusion will not be directly proportional to 
the gradient before diffusion – it will be infl uenced by the shape of the latent image to a 
0.5
0.6
0.7
0.8
0.9
1.0
0.00 0.05 0.10 0.15 0.20
nσD/pitch
an*/an
Figure 9.11 Effect of diffusion on the latent image frequency components for a dense line


## Page 15

 Gradient-Based Lithographic Optimization 383
distance of a few diffusion lengths away. However, an approximate response can be 
obtained by assuming that the latent image for a small pitch pattern, and thus the effect 
on the gradient, is dominated by the n = 1 Fourier component of the latent image. The 
change in the latent image gradient due to diffusion can then be approximated as the 
change in a1:
∂∂
∂∂ ≈ mx
mx
a
a
*/
/
1
*
1
 (9.22)
This simple result can be generalized for any pattern (not just patterns with a very small 
pitch) to become
∂
∂ ≈ ∂∂ = ∂∂ = ∂∂
m −− −
x
m
x
m
x
m
x
* L tDL t ee e σπ π τ / // PEB PEB 22 2 2 2 2 (9.23)
where L is a characteristic length related to the width of the edge region (the range over 
which the original latent image gradient is nonzero). For a pattern of small lines and 
spaces, L is equal to the half-pitch of the pattern. Obviously, increased diffusion (indicated 
by a larger diffusion length) results in a greater degradation of the latent image gradient 
(Figure 9.12). Also, sharper edges (smaller values of L) are more sensitive to diffusion, 
showing a greater fractional decline in the latent image gradient for a given diffusion 
length. The second (middle) form of Equation (9.23) replaces the diffusion length with 
2DtPEB where D is the diffusivity and tPEB is the bake time. Finally, the left-hand form 
of the equation defi nes a characteristic pattern diffusion time t = L2/(Dp2). The bake time 
must be kept much less than this characteristic pattern diffusion time in order to prevent 
signifi cant latent image degradation due to diffusion.
9.5.2 Chemically Amplifi ed Resists – Reaction Only
For chemically amplifi ed resists, diffusion during PEB is accompanied by a reaction that 
changes the photogenerated acid latent image into a latent image of blocked and deblocked 
0.70
0.75
0.80
0.85
0.90
0.95
1.00
0.0 0.05 0.10 0.15 0.20 0.25 0.30
σD/L
Fractional LIG after PEB
0.70
0.75
0.80
0.85
0.90
0.95
1.00
0.0 0.1 0.2 0.3 0.4 0.5 0.6 0.7
(σD p/L)
2
Fractional LIG after PEB
Figure 9.12 Increased diffusion (shown by the dimensionless quantity sD/L, the diffusion 
length over the width of the edge region) causes a decrease in the latent image gradient 
(LIG) after PEB


## Page 16

384 Fundamental Principles of Optical Lithography
polymer. Since reaction and diffusion occur simultaneously, rigorous evaluation of the 
impact on the latent image gradient is required. However, as a start we will look at the 
impact of the reaction without diffusion. Ignoring the possibilities of acid loss before or 
during the PEB, a simple mechanism for a fi rst-order chemical amplifi cation would give 
(from Chapter 6)
mx hx *e f () () = −α (9.24)
where af = KamptPEB is the amplifi cation factor, proportional to the PEB time and exponentially dependent on PEB temperature. This simple expression points out the trade-off 
between exposure dose and thermal dose. A higher exposure dose generates more acid 
(larger value of h), requiring less PEB (lower value of af) to get the same result (same 
value of m*). For a given level of required amplifi cation, thermal and exposure doses can 
be exchanged so long as afh is kept constant.
The gradient of this new latent image after amplifi cation is then
∂
∂ = ∂
∂



 =−  −−



∂
∂
m
x mm h
h
x mm hh
h
I
x
* ** ** ln( ) ln( ) 1 11 ( )ln( ) ln (9.25)
The gradient of the deprotection latent image relative to the image log-slope is often called 
the chemical contrast:
∂
∂
∂
∂ = ∂
∂ = m
x
I
x
m
E
* * chemical contrast ln
ln (9.26)
For a given latent image after exposure [that is, given h(x)], the optimum latent image 
after amplifi cation occurs when m* = e−1
, giving afh = 1. For a given required level 
of amplifi cation (given value of m*), the trade-off between thermal and exposure dose 
can be optimized to give the maximum latent image gradient after PEB. This occurs 
when
111
h
h
x
hh
h
h ∂
∂ ∝ −− =→ ( )ln( ) maximum when 0 (9.27)
In other words, the optimum latent image gradient after PEB occurs when using a 
low dose (h → 0) and a high level of amplifi cation (Figure 9.13). Carrying this idea to 
its extreme, however, invalidates the assumption that no diffusion occurs, since higher 
levels of amplifi cation necessitate higher levels of acid diffusion. Thus, the true trade-off 
between thermal and exposure dose must take into account the effects of diffusion as 
well.
9.5.3 Chemically Amplifi ed Resists – Reaction–Diffusion
When diffusion is included with amplifi cation, the situation becomes more complex. Diffusion during post-exposure bake is accompanied by a deblocking reaction that changes 
the solubility of the resist. Thus, it is not the fi nal, postdiffusion distribution of exposure 
reaction products that controls development but rather the integral over time of these 
exposure products. Things become even more complicated when acid loss is accounted 


## Page 17

 Gradient-Based Lithographic Optimization 385
for. In particular, the presence of base quencher (that also may diffuse) leads to both 
complexity and advantage in tailoring the fi nal latent image shape. However, for the 
simplifi ed case of no acid loss, an analytical solution is possible.
Letting h(x, t = 0) be the concentration of acid (the exposure product) at the beginning 
of the post-exposure bake (PEB), an effective acid latent image can be defi ned as
hx
t
h x t DPSF t h x
t
DPSF t
tt
eff
PEB PEB
, d, d
PEB PEB
() ( ) ( ) = =⊗ = ⊗ ∫ 1 00 1
00
∫
=⊗ h x RDPSF () ,0
 (9.28)
where RDPSF is the reaction–diffusion point spread function (see Chapter 6). This effective acid concentration distribution heff(x) can be used to calculate the reaction kinetics of 
the PEB as if no diffusion had taken place. In other words, the effects of diffusion are 
separable from the reaction for the case of no acid loss. The RDPSF then becomes analogous to the DPSF of a conventional resist.
For the 1D case, the Gaussian diffusion kernel is affected by time integration through 
the diffusion length, σ D = 2Dt , where D is the acid diffusivity in resist. Thus,
RDPSF
tDt
t
x Dt t
=
−
∫ 1
4
2 4
PEB 0
/ e d
PEB
π
 (9.29)
The integral is solvable, resulting in an interesting fi nal solution:
RDPSF x x erfc x x() =− 

 


−
2
22
22 2
2
e /
D D D
σ D
πσ σ σ
 (9.30)
0.0
0.2
0.4
0.6
0.8
1.0
0 0.2 0.4 0.6 0.8 1.0
Relative Sensitizer Concentration, m = 1 – h
–mln(m)/(1
–m)
Figure 9.13 For a chemically amplifi ed resist with a given required amount of amplifi cation, 
the exposure dose (and thus relative sensitizer concentration m) is optimum as the dose 
approaches zero (m → 1), assuming negligible diffusion


## Page 18

386 Fundamental Principles of Optical Lithography
The fi rst term on the right-hand side of Equation (9.30) is nothing more than twice the 
DPSF, and thus accounts for pure diffusion. The second term, the complimentary error 
function times x, is a reaction term that is subtracted and thus reduces the impact of pure 
diffusion.
