Repository: DanielTschang/llm_wiki

# LLM Wiki

A multi-user knowledge platform. People put source documents into a **Project**; an LLM turns them into linked wiki pages that the whole Project can search, chat with and query through an agent. Access is by role (Owner, Editor, Viewer) per Project.

This is a rewrite of [nashsu/llm_wiki](https://github.com/nashsu/llm_wiki) from a desktop app into a web platform for 50–200 users on a company Kubernetes cluster. The idea behind the wiki itself comes from [llm-wiki.md](llm-wiki.md).

- Vocabulary and the decisions behind it: [CONTEXT.md](CONTEXT.md), [docs/adr/](docs/adr/)
- Plan, status and open work: [plans/PLAN.md](plans/PLAN.md)

File: projects/Lithography-wiki/raw/sources/optical-lithography/.cache/10 - ch10.pdf.txt (part 1 of 3)
## Page 1

10
Resolution Enhancement 
Technologies
In general, the optimum image quality for an arbitrary object is obtained by using a classical imaging system with zero aberrations. Semiconductor lithography, however, uses a 
very limited set of objects (arrays of lines and spaces, isolated lines, small square holes 
called contacts, etc.) in limited arrangements and orientations. In many cases, the sizes 
of these objects are also limited to set values. Thus, lithography can pose a unique imaging 
problem – given a single object (say, an array of contact holes of a given size), is it possible to design a special imaging system which is better than a classical imaging system 
for the printing of this one object? The answer is yes.
The design of an imaging system optimized for a reduced class of objects has been 
called wavefront engineering by one of the earlier pioneers in this area, Marc Levenson.1
Wavefront engineering can be thought of in a number of different ways, but essentially 
it refers to manipulating the optical wavefront exiting the projection lens to produce 
improved images for certain types of objects. There are three basic ways of modifying 
the wavefront – manipulating the object (the mask), adjusting the illumination of the 
object, or modifying the wavefront directly with a pupil fi lter. The use of a pupil fi lter is 
diffi cult with current lens designs since the pupil is not directly accessible within the lens. 
Modifi ed illumination and masks, however, are widely used in semiconductor lithography 
to improve imaging.
In its simplest form, an imaging system uses an object which is identical to the desired 
image. However, knowing the limitations of the imaging system, one can design a new 
object which produces an image more like the desired pattern. By adjusting the transmittance of the mask, one can improve the exposure latitude and depth of focus of a given 
image. Ideally, the spatial variation of both the phase and the transmittance of the mask 
would be modifi ed in whatever way needed to improve the image. From a practical point 
of view though, masks for semiconductor lithography are essentially devices with discrete 
levels of transmittance (the simplest mask is binary, either 100 or 0 % transmittance). 
Fundamental Principles of Optical Lithography: The Science of Microfabrication. Chris Mack.
© 2007 John Wiley & Sons, Ltd. ISBN: 978-0-470-01893-4


## Page 2

412 Fundamental Principles of Optical Lithography
Each added level of transmittance adds considerably to the cost and complexity of the 
mask. For this reason, mask modifi cation falls into two categories – mask shaping (also 
called optical proximity correction, or OPC) and phase-shifting masks (PSMs). Mask 
shaping adjusts the shape of the mask features to improve the shape of the resulting image 
(for example, by applying serifs to the corners of a rectangular pattern). The diffi culty 
comes in predicting the needed mask shapes (a typical chip will require masks with hundreds of millions or billions of patterns that must be shaped). PSMs change (or possibly 
add to) the levels of transmittance on the mask to include phase differences between 
transmittance levels. Light shifted by 180 ° will interfere with unshifted light to produce 
well-controlled dark areas on the image. The diffi culty again includes designing the mask, 
but also involves more complicated mask fabrication.
Modifying the illumination of the mask will also result in different wavefronts and 
thus different images. As we saw in Chapters 2 and 3, tilting the illumination can double 
the resolution of grating (line/space) patterns and can also improve the depth of focus 
of gratings of certain periods. This tilting, however, does not improve the performance 
of nonrepeating patterns. Thus, the direction (or directions) of the illumination can 
be customized for given mask features, but there is no one illumination direction which 
is best for all mask features. Modifi ed illumination (also called off-axis illumination
or OAI) can be combined with mask modifi cation (OPC and possibly PSM) to 
produce results better than either approach alone, but with increasingly complicated 
processes.
Collectively, these three techniques, OPC, PSM and OAI, are known as resolution 
enhancement technologies (RETs). To see how they actually improve resolution, it is 
important to fi rst carefully defi ne what is meant by the term resolution.
10.1 Resolution
The resolution limit of optical lithography is not a simple function. In fact, resolution 
limits differ depending on the type of feature being printed. In general, however, there 
are two basic types of resolution: the smallest pitch that can be printed (the pitch resolution) and the smallest feature that can be printed (the feature resolution). While related, 
these two resolutions are limited differently by the physics of lithography, and have different implications in terms of fi nal device performance. Pitch resolution, the smallest 
linewidth plus spacewidth pair that will print, determines how closely transistors can be 
packed together on one chip. This resolution has the greatest impact on cost per function 
and functions per chip. Feature size resolution determines the characteristics and performance of an individual transistor, and has the greatest impact on chip speed and power 
consumption. Obviously both are very important.
Pitch resolution is the classical resolution discussed in most optics textbooks and 
courses. It is governed by the wavelength of the light used to form the images and the 
numerical aperture of the imaging lens. The classical pitch resolution is given by a version 
of the Rayleigh resolution equation:
pitch resolution k NA = pitch
λ (10.1)


## Page 3

 Resolution Enhancement Technologies 413
where l is the vacuum wavelength of the lithographic imaging tool, NA is the numerical aperture, and kpitch depends on the details of the imaging process. Ultimately, kpitch
can be as low as 0.5, but only with tremendous effort (as will be discussed below). 
Values of 0.7–1.0 are typical, with a trend toward decreasing values approaching the 
0.5 limit.
While pitch resolution has a hard physical limit given by the Rayleigh equation, feature 
resolution is limited by the ability to control the critical dimension (CD) of the feature. 
As features are made smaller, control of the CD of that feature becomes harder. There is 
no hard cutoff, only a worsening of CD control as the feature size is reduced. Feature 
size control is governed by the magnitude of various process errors that inevitably occur 
in a manufacturing environment (such as focus and exposure errors), and the response of 
the process to those errors (see Chapter 8). In order to improve CD control, one must 
simultaneously reduce the sources of process errors and improve process latitude (the 
response of CD to an error). Interestingly, process latitude is similar to pitch resolution 
in that it also depends most strongly on the imaging wavelength and numerical aperture, 
though in more complicated ways.
Process latitude is an exceedingly general concept, but usually the most important 
process latitudes are the interrelated responses of CD to focus and exposure. Using the 
process window to characterize these responses (see Chapter 8), we defi ne depth of focus 
(DOF) as the range of focus which keeps the resist profi le of a given feature within all 
specifi cations (linewidth and profi le shape) over a specifi ed exposure range. One of the 
most insidious diffi culties of lithography is that small features tend to have smaller depth 
of focus.
10.1.1 Defi ning Resolution
Resolution is, quite simply, the smallest feature that you are able to print (with a given 
process, tool set, etc.). The confusion comes from what is meant by ‘able’. For a researcher 
investigating a new process, ‘ability’ might mean shooting a number of wafers, painstakingly searching many spots on each wafer, and fi nding the one place where a small feature 
looks somewhat properly imaged. For a production engineer, the manufacturable resolution might be the smallest feature size which provides adequate yield for a device designed 
to work at that size. We can defi ne resolution, similar to our defi nition of DOF, in such 
a way that it can meet these varied needs.
Producing an adequately resolved feature in a realistic working environment means 
printing the feature within specifi cations (linewidth, sidewall angle, resist loss, line edge 
roughness, etc.) over some expected range of process variations. As we have seen before, 
the two most common process variations are focus and exposure. Since our defi nition of 
depth of focus includes meeting all profi le specifi cations over a set exposure range, a 
simple defi nition of resolution emerges: the smallest feature of a given type which can be 
printed with a specifi ed depth of focus. This defi nition is perfectly general. If the exposure 
latitude specifi cation used in the DOF defi nition is set to zero and the DOF specifi cation 
in the resolution defi nition is set to zero, the ‘research’ use of the term resolution is 
obtained (if it prints once, it is resolved). If the exposure latitude and DOF specifi cations 
are made suffi ciently large to handle all normal process errors encountered in a manufacturing line, the ‘manufacturing’ use of the term resolution is obtained. As with the 


## Page 4

414 Fundamental Principles of Optical Lithography
defi nition of DOF, the choice of the specifi cations determines whether the resulting resolution is appropriate to a given application.
Figure 10.1 illustrates this concept of resolution. The depth of focus for a pattern of 
equal lines and spaces is shown as a function of feature size. (For this and subsequent 
fi gures, the DOF is based on profi le specifi cations of CD ±10 %, sidewall angle >80 °, 
resist loss <10 %, and an exposure latitude specifi cation of 6 %. All focus and exposure 
errors are assumed to be random. Each data point assumes that nominal exposure and 
focus were adjusted to give the best process window and thus the largest possible DOF. 
Mask linearity – the ability to print different feature sizes at the same time – is not considered here, but could easily be added as a constraint.) If zero DOF is required, the equal 
line/space resolution for this process would be about 80 nm. A requirement of 160-nm 
DOF would increase the minimum printable feature size to 100 nm, and a requirement of 
250-nm DOF would degrade the resolution further to 115 nm. Obviously, a simple statement of the resolution without clearly stating the DOF requirement (and thus the profi le 
and exposure latitude requirements) would be of little use.
Figure 10.2 illustrates how a given process, tool set, etc., does not have a single resolution for all feature types. The contact hole shows the worst resolution under these conditions, while the isolated line has the greatest resolution for small required DOF. Figure 
10.3 illustrates how a careful defi nition of resolution can elucidate fundamental lithographic behavior, such as the role of numerical aperture. For larger features, lower NA 
gives more depth of focus. But for smaller features, the DOF falls off more quickly for 
the lower NA. This results in the well-known effect of an optimum NA to give the greatest 
DOF. But it also impacts resolution in an interesting way. If no DOF is required, the resolution (the point where each curve in Figure 10.3 hits the x-axis) follows the familiar 
trend of increased resolution with increased NA. If, however, a nonzero DOF is required, 
the behavior of resolution with NA becomes more complicated.
0
0.1
0.2
0.3
0.4
0.5
0.6
0.7
50 100 150 200 250
Nominal Feature Size (nm)
Depth of Focus (
µm)
Figure 10.1 Resolution can be defi ned as the smallest feature which meets a given DOF 
specifi cation. Shown are results for equal lines and spaces, l = 193nm, NA = 0.9, s = 0.7, 
typical resist on a nonrefl ective substrate


## Page 5

 Resolution Enhancement Technologies 415
Figure 10.4 expands on the results of Figure 10.3 and shows the resolution of equal 
line/space arrays as a function of numerical aperture for different DOF specifi cations.2
For example, with a required DOF of 200 nm, the resolution reaches an optimum (a 
minimum in the curve at a feature size of 105 nm) at a numerical aperture of 0.84. Larger 
numerical apertures actually reduce the resolution! As the required DOF is reduced, the 
NA which gives maximum resolution moves out to higher values. Also shown on the 
graph is the Rayleigh resolution criterion (R = k1l/NA) for comparison. For a nonzero 
0
0.1
0.2
0.3
0.4
0.5
0.6
0.7
0.8
0.9
50 100 150 200 250
Nominal Feature Size (nm)
Depth of Focus 
NA = 0.9
NA = 0.7 0.8
0
0.1
0.2
0.3
0.4
0.5
0.6
0.7
50 100 150 200 250
Nominal Feature Size (nm)
Depth of Focus (
µm)
Isolated
Line Dense
Contact
Hole
L/S
Figure 10.2 Comparison of the resolution for different feature types (l = 193nm, NA = 0.9, 
s = 0.7). Here, L/S means equal lines and spaces
Figure 10.3 The defi nition of resolution can be used to study fundamental lithographic 
trends, such as the impact of numerical aperture (NA) on resolution (l = 193nm, s = 0.7, 
equal lines and spaces)


## Page 6

416 Fundamental Principles of Optical Lithography
required DOF, the Rayleigh criterion is not accurate in predicting the infl uence of NA on 
resolution.
10.1.2 Pitch Resolution
Although the above defi nition of resolution is perfectly general, there is a class of 
features where a slightly different approach is more appropriate. Consider a simple 
repeating mask pattern of equal lines and spaces. One could determine the resolution 
of this pattern type using the above defi nition, with the condition that the resist features 
must be equal lines and spaces as well (i.e. the desired linewidth equals the desired 
spacewidth). However, if we were to concentrate only on the line feature, we could 
easily overexpose our positive resist to produce a smaller linewidth and, most likely, a 
smaller ‘resolution’. That is, keeping the pitch of the pattern (linewidth plus spacewidth) 
constant, we could improve the line feature resolution by a simple processing change, but 
only at the expense of the space feature resolution. Is this truly an improvement in 
resolution?
The answer depends on the application. If only the width of the line is critical, then 
resolution should be based only on the line feature. The electric performance of a device, 
for example, may be critically dependent on the linewidth of a given device structure, but 
only marginally affected by the accompanying space feature size. In most cases, however, 
the space feature is also critical (affecting capacitance at interconnect levels and strain 
at the gate level, for example). In fact, the ability to decrease both linewidth and spacewidth simultaneously allows manufacturers to shrink chip sizes, putting more chips on a 
wafer and providing a huge economic driver for the quest for better resolution. For such 
applications, where linewidth and spacewidth are both critical , one can modify the above 
defi nition of feature resolution to produce a defi nition for pitch resolution: the smallest 
90
95
100
105
110
115
120
125
130
0.6 0.7 0.8 0.9 1.0
Numerical Aperture
Resolution (nm)
DOF = 100
DOF = 200
DOF = 250
DOF = 300
Rayleigh 
(k1 = 0.415)
Figure 10.4 Resolution as a function of numerical aperture is more complicated than 
Rayleigh’s criterion would imply (l = 193nm, s = 0.7, equal lines and spaces). Graphs 
show different resolution versus NA results for different minimum DOF specifi cations in 
nanometers


## Page 7

 Resolution Enhancement Technologies 417
pitch of a given duty cycle which can be printed with a specifi ed depth of focus, where 
duty cycle is defi ned as the ratio of spacewidth to linewidth.
At fi rst glance the difference between the feature resolution and the pitch resolution 
seems almost trivial – hardly worth the effort to propose a separate defi nition. However, 
use of these two different types of resolutions reveals that the physical limits to resolution 
can be quite different for each. Consider the simple case of forming an image of an equal 
line/space mask pattern illuminated with a single wavelength, normally incident plane 
wave (i.e. coherent illumination). For such a case, there will be a hard cutoff for the pitch 
resolution: when the pitch drops below l/NA no image whatsoever is formed for any duty 
cycle. Regardless of the profi le, exposure latitude and DOF specifi cations, no pitch below 
this limit can be imaged. For the case of an isolated line, there is no equivalent ‘hard 
cutoff’ of the feature resolution, which instead exhibits a gradual reduction in profi le 
control as the feature size is decreased.
In general terms, the feature resolution is limited by photoresist profi le control and is 
a complicated function of wavelength and numerical aperture. Ultimately, the pitch resolution is limited by the cutoff of discrete diffraction information passing through the 
objective lens and is a relatively simple function of wavelength and numerical aperture. 
To understand this simple functionality, one must understand that a single diffraction order 
passing through the objective lens produces a single plane wave of light striking the wafer 
(see Chapter 2). Two plane waves at the wafer (coming from two separate diffraction 
orders) will interfere with each other to produce a sinusoidal pattern of light and dark 
(giving spaces and lines). If the two plane waves strike the image plane (i.e. the wafer 
plane) with angles q1 and q2 with respect to the optical axis (that is, a normal to the image 
plane), then the period of the resulting image will be
period = −
λ
sin sin θθ 12
 (10.2)
This general expression can be used to understand a variety of imaging situations. For 
the coherent illumination case described above, q2 = 0 for the zero order and sinq1 has a 
maximum value of NA, giving the l/NA resolution mentioned above. In other words, for 
three-beam imaging the minimum kpitch is 1.0. For the special case of two symmetrical 
beams, q1 = −q2 = q and the period becomes
period = λ
2sinθ
 (10.3)
The ultimate pitch resolution of an imaging tool is obtained when sinq becomes its 
maximum value, the NA:
ultimate pitch resolution NA = λ
2 (10.4)
for all duty cycles. Thus, for two-beam imaging, the minimum kpitch is 0.5. This ultimate 
pitch resolution uses two-beam imaging that can be obtained from an alternating phaseshifting mask or an optimized off-axis illumination scheme (see sections 10.3 and 10.4). 
However, the actual pitch resolution may not be this good if the resulting printed image 


## Page 8

418 Fundamental Principles of Optical Lithography
does not meet the required DOF specifi cations (that is, if the patterns are limited by the 
feature resolution of the line or the space making up the pitch).
10.1.3 Natural Resolutions
Besides the two kinds of resolution discussed so far, feature resolution and pitch resolution, a third type of resolution emerges from a study of optical imaging: natural resolutions 
of an imaging system. Since a discussion of natural resolution will make use of many of 
the concepts that will be developed in the sections that follow, its treatment will be delayed 
until the end of this chapter, in section 10.5.
10.1.4 Improving Resolution
Considering both pitch resolution and feature resolution, the following approaches are 
commonly used to improve resolution:
• Reducing the exposure wavelength
• Increasing the imaging lens numerical aperture
• Reducing kpitch by using two-beam imaging
• Increasing the focus–exposure process window size
• Reducing the magnitude of process errors such as focus and exposure errors.
Unfortunately, several of these factors work against each other. For a given feature, there 
is an optimum numerical aperture that gives the largest process window. Increasing the 
NA further will reduce the process window, making the feature resolution worse even as 
the pitch resolution is improved. Reducing wavelength is always good, but as a practical 
matter, it is extraordinarily diffi cult since we are limited by our ability to engineer materials with the proper optical properties at the lower wavelength. Of course, reducing the 
magnitude of process errors is a never ending quest with cost being the only possible 
downside. That leaves two fi nal resolution enhancement approaches: reducing kpitch with 
two-beam imaging and increasing the size of the process window.
By far the most effective and popular process window improvement approach has been 
improvements in the photoresist. Over the years, resist capabilities have undergone dramatic progress. While we are still far from being able to ignore the photoresist (that is, 
we do not have a diffusionless infi nite contrast resist), resist performance today is high 
enough that even small improvements in optical imaging can be seen in the fi nal 
patterns.
Attempts to improve the process window by optical means (sometimes called optical 
‘tricks’) include:
• Optimization of the mask pattern shape (called optical proximity correction, OPC)
• Optimization of the angles of light illuminating the mask (called off-axis illumination, 
OAI)
• Adding phase information to the mask in addition to intensity information (called phaseshifting masks, PSM).
Collectively, these optical approaches (each of which will be described in detail in the 
sections that follow) are known as resolution enhancement technologies (see Figure 10.5). 
While some techniques improve feature resolution at the expense of pitch resolution, 


## Page 9

 Resolution Enhancement Technologies 419
many of the resolution enhancement technology (RET) approaches can improve pitch 
resolution and increase the process window simultaneously, a seemingly no-compromise 
path to resolution enhancement. However, the most promising RETs (especially the best 
PSM techniques) require a revolution in chip layout design that has yet to occur. Ultimately, a kpitch as low as 0.5 is possible, but only for chips designed specifi cally to take 
advantage of these RETs.
10.2 Optical Proximity Correction (OPC)
Since, in general, the smallest features in a design are the hardest to print, lithography 
processes are optimized to best print those smallest features. Unfortunately, the larger 
features (which, while larger, cannot be considered large) are rarely faithfully reproduced 
using this same lithography process. The nonlinear nature of a high-resolution lithography 
process ensures that a ‘what you see is what you get’ imaging ideal, where all features 
on the mask are faithfully reproduced in resist, will never be achieved.
10.2.1 Proximity Effects
Proximity effects are the variations in the linewidth of a feature (or the shape for a 2D 
pattern) as a function of the proximity of other nearby features. The concept of proximity 
effects became prominent several decades ago when it was observed that electron beam 
lithography can exhibit extreme proximity effects (backscattered electrons can travel 
many microns, exposing photoresist at nearby features). Optical proximity effects refer 
to those proximity effects that occur during optical lithography (even though they may 
not be caused by optical phenomenon). The simplest example of an optical proximity 
effect is the difference in printed linewidth between an isolated line and a line in a dense 
array of equal lines and spaces, called the iso-dense print bias.
Although many factors may affect the iso-dense print bias, such as developer fl ow or 
PEB diffusion, in general this bias is fundamentally the result of optics – the aerial images 
for dense and isolated lines are different. For high-resolution features, the diffraction 
patterns from isolated and dense lines are signifi cantly different (see Chapter 2), resulting 
in different aerial images, as shown in Figure 10.6. In this case, the isolated line will print 
wider than the dense line (assuming a positive photoresist), giving a positive iso-dense 
print bias. It is important to note that this result is not a ‘failing’ of the optical system, 
Optical Proximity Correction (OPC)
Mask
Wafer Conventional Annular Quadrupole
Lens
Off-Axis Illumination (OAI)
Quart
PhaseShifted
Space
Quartz
Phase-Shifting Mask (PSM)
Figure 10.5 Examples of the three most common resolution enhancement technologies


## Page 10

420 Fundamental Principles of Optical Lithography
but a natural consequence of the physics of imaging. Also, aberrations in the optical 
system can change the magnitude of the bias, sometimes signifi cantly.
The proximity effect is very feature size dependent. For large features, the diffraction 
patterns for isolated and dense lines are similar, giving very little differences in the aerial 
images. As feature size shrinks, the differences grow. Thus, to fully characterize onedimensional proximity effects, it is common to measure resist CD versus pitch for a range 
of nominal feature sizes (Figure 10.7). It is very important to note that the resulting 
( (b) a)
40
60
80
100
120
140
160
180
160 260 360 460 560 660 760
Pitch (nm)
Resist CD (nm)
CD = 160 nm
CD = 80 nm
140
120
100
40
60
80
100
120
140
160
180
160 260 360 460 560 660 760
Pitch (nm)
Resist CD (nm)
CD = 160 nm
CD = 80 nm
140
120
100
0.0
0.3
0.6
0.9
1.2
–1000 –600 –200 200 600 1000
Aerial Image Intensity
Horizontal Position (nm)
Figure 10.6 The iso-dense print bias is fundamentally a result of the difference in the aerial 
images between isolated and dense lines. In this case, the isolated line is wider than the 
line in a dense array of equal lines and spaces (0.5-micron features, l = 365nm, NA = 0.52, 
s = 0.5)
Figure 10.7 Resist CD through pitch for different nominal feature sizes (used to fully characterize 1D proximity effects) can be very different as a function of the optical imaging 
parameters used: (a) conventional illumination, s = 0.7, and (b) quadrupole illumination, 
center s = 0.8 (l = 193nm, NA = 0.85, binary mask, dose set to properly size the 100-nm 
line/space pattern)


## Page 11

 Resolution Enhancement Technologies 421
behavior (the CD-through-pitch curves) is very sensitive to the exact lithographic conditions used. For example, a switch from conventional to quadrupole illumination causes a 
dramatic change in the shape of the CD-through-pitch curves (Figure 10.7a vs. Figure 
10.7b), even changing the sign of the iso-dense bias for some features.
The photoresist will also infl uence proximity effects. A systematic study using lithography simulation showed that the resist property that most signifi cantly infl uences proximity effects is resist contrast.3
 In simulation terminology, it is the resist dissolution selectivity 
parameter n of the original kinetic development model (which is directly proportional to 
resist contrast, see Chapter 7) that infl uences proximity effects. As an example of how an 
optical proximity effect might change with resist contrast, Figure 10.8 shows the infl uence 
of the next nearest feature on the linewidth of a nominal 400-nm feature using i-line 
lithography and a conventional resist. No proximity effects would result in the fl at line 
shown at 400-nm linewidth. Five curves are shown corresponding to fi ve different resist 
contrasts (subjectively called low, medium, high, state-of-the-art and future contrast 
resists). These resists correspond to dissolution selectivity parameters of 4, 5.5, 7, 10 and 
16, respectively. The infi nite contrast resist corresponds to the width of the image-in-resist 
itself since an infi nite contrast resist will reproduce the image-in-resist exactly (baring 
diffusion).
Obviously, resist contrast plays an important role in determining the actual printed 
proximity effect. For example, the iso-dense bias (the difference in linewidth between 
isolated and dense features) for the state-of-the-art resist is twice that of the low-contrast 
resist for the case shown in Figure 10.8. Also, the lower-contrast resists show a dip in 
linewidth as the spacewidth is initially increased, whereas the higher-contrast resists do 
not. Incidentally, the range of printed linewidths often exceeds the iso-dense bias quite 
signifi cantly, as Figure 10.8 clearly shows.
800 1200 1600 2000 2400 2800
Resist Linewidth (nm)
Pitch (nm)
Low
Medium
High
State-of-the-Art
Future Infinite
380
400
420
440
460
480
Figure 10.8 Proximity effects for different resist contrasts (400-nm nominal features, 
NA = 0.52, s = 0.5, i-line). The increasing pitch corresponds to increasing distance between 
400-nm lines


## Page 12

422 Fundamental Principles of Optical Lithography
10.2.2 Proximity Correction – Rule Based
Since the difference between the desired and actual CD printed on the wafer as a function 
of feature size and pitch is, for the most part, a systematic error, it should be possible to 
correct for this error. The only practical means for correction is to change the CD on the 
mask to compensate for these proximity effects. This compensation is called optical 
proximity correction (OPC).
The initial goal of OPC, then, is to determine the optimal mask shape to get the desired 
resist shape – often called the ‘inverse problem’ in imaging. This simple question is more 
complicated than it appears. As with most such questions, the answer depends on what 
is meant by ‘optimal’. Consider fi rst the simple case of printing long lines. What is the 
optimal width of the mask line to get the desired resist line for many different linewidths 
and proximity to other lines? One simple defi nition of optimum could be just obtaining 
the right linewidth at the nominal exposure dose and focus. As an example, consider a 
100-nm resolution process using the 100-nm equal line/space pattern as the baseline. 
Without any bias on the mask for this feature, we determine the exposure dose to properly 
size this feature. Our simple requirement, then, is that all other mask features must properly print at their correct size at this dose as well. Since proximity effects prevent this 
from occurring naturally, we can only obtain this result by changing the feature sizes on 
the mask to correct for these proximity effects.
Figure 10.9 shows one example of what the mask bias solution might look like. The 
mask correction (CD bias) is defi ned as the actual absorber width that produces the desired 
resist CD minus the nominal (unbiased) absorber width. Thus, a positive bias means the 
absorber has been made bigger. Each curve shows the amount of linewidth bias needed 
as a function of the nominal feature width. For this example, we have defi ned our starting 
point as zero bias for the most diffi cult feature, the 100-nm lines and spaces. An alternate 
–15
–10
–5
0
5
10
100 300 500 700 900 1100
Pitch (nm)
Linewidth Correction (nm)
Figure 10.9 Design curves of the mask linewidth bias (in wafer dimensions) required to 
make all of these features print at the nominal linewidth: 100nm (thick line), 120nm (thin 
line) and 140nm (dashed line). Dose set to require no bias at 100-nm lines and spaces 
(l = 193nm, NA = 0.93, s = 0.7, 6 % ESPM)


## Page 13

 Resolution Enhancement Technologies 423
(though less common) approach would be to set zero bias for some large feature and 
adjust the bias of the smaller features to match the dose-to-size of that larger feature.
Our defi nition of the optimum mask bias so far is a simple one – the bias which gives 
the proper printed linewidth at the nominal process conditions. Other defi nitions may 
include the tolerance to variations in process conditions (for example, the maximum 
overlap of the focus–exposure process windows of the various features). Ultimately, the 
best solution is that which gives the tightest distribution of linewidths on the wafer for 
all of the features in the presence of typical process variations.
While the curves of Figure 10.9 show how mask correction is a continuous function 
of nominal CD and pitch, the actual implementation of these corrections on a real design 
is often snapped to a design grid in order to ease the design and mask-making burden. 
Typical design grids are 1–3 % of the minimum resist feature size. For example, a typical 
design curve is snapped to a 5-nm grid in Figure 10.10. When discretized in this way, the 
information in the design curve can be easily captured in a correction table, called an 
OPC rules table.
While all of the examples shown here have been symmetrical (the proximity of 
other features is identical on both sides of the main feature), in general this will not be 
the case. Thus, corrections are better described as edge movements rather than linewidth 
changes. A simple OPC rule might be something like this: ‘If a feature is between A and 
B in width, and the next feature to the right is between X and Y away, move the right 
edge of the feature by Z’. Thus, the shape of the feature in the design is changed (its edge 
is moved) depending on the size of the feature and its proximity to its nearest neighbor. 
The values of the parameters of the rule (the amount of correction Z as a function of A, 
B, X and Y in this example) are empirically determined for a given lithography process. 
Since a large set of these parameters is typically required for each rule, the collection of 
these parameters is put into a table called a rules table. Figure 10.11 shows an extremely 
simple case where one-dimensional edge movements based on a rules table were 
applied.
400 500 600 700 800 900
Pitch (nm)
–20
–10
0
10
20
Mask Linewidth Correction (nm)
Figure 10.10 Discretized design curve (the stair-step approximation to the actual smooth 
curve) appropriate for use in a design rule table (5-nm correction grid used)


## Page 14

424 Fundamental Principles of Optical Lithography
There are two key aspects of successfully implementing rule-based OPC: (1) having 
the right set of rules, and (2) having the right parameter values for those rules. While 
rule-based OPC is conceptually simple and easy to implement for one-dimensional corrections, the rules can get very cumbersome when considering two-dimensional effects. 
Corner rounding and line-end shortening (see Chapter 8) are two particular examples of 
important 2D proximity effects that should be addressed with OPC. An intermediate 
approach is to treat line-ends with their own set of rules, apply serifs to corners, and use 
1D rules for all of the other edges. Sometimes called ‘1.5D’ correction, an example of 
this approach is shown in Figure 10.12.
Rule-based OPC is fairly simple to implement. First, a set of CD-through-pitch curves 
are experimentally measured for a given process. From these data, a one-dimensional 
rules table is created by interpolating from these data. Optimum line-end treatments and 
(a) (b)
Figure 10.11 A small section of a design (a) before, and (b) after correction of the middle 
feature with a simple 1D rule-based correction
(a) (b)
Figure 10.12 A small section of a design (a) before, and (b) after the use of a simple 1.5D 
rule-based correction


## Page 15

 Resolution Enhancement Technologies 425
corner serif sizes are also empirically determined for the given process. Corrections are 
made by implementing the rules as scripts for a design rule checker (DRC) software 
package. This approach to OPC became important when feature sizes dropped below 
500 nm, and was widely used at the 250-nm technology generation. However, by the 
130-nm technology generation, the accuracy and robustness of rules-based OPC began 
to falter. It was at this technology generation that most semiconductor manufacturers 
began to switch to model-based OPC.
10.2.3 Proximity Correction – Model Based
Rule-based OPC suffers from a diffi cult scalability problem: in order to increase the 
accuracy of the OPC, the number of rules must grow. This growth in rules is highly nonlinear – a small increase in OPC accuracy may require a very large increase in the number 
of rules. Additionally, the required accuracy of OPC scales at least linearly with the 
technology node dimensions. Since each rule requires several experimentally derived 
parameters, the result is a dramatic increase in effort. For these reasons, most semiconductor manufacturers realized that model-based OPC was required at the 90-nm technology 
generation.
Model-based OPC replaces experimentally derived rules with a calibrated lithography 
model that predicts the proximity effects for the actual chip pattern. Edges of the features 
are then iteratively moved until the predicted resist shape matches the desired feature 
shape to within a preset tolerance. A well-designed model-based OPC procedure requires 
only very few rules to operate. Instead, considerable effort is put into the development 
and calibration of a simplifi ed lithography model that will predict how each design pattern 
will print.
The constraints on the lithography models used for OPC are severe. Since an entire 
chip must be simulated (with its hundreds of millions or even billions of features), OPC 
models must be very fast and should also be parallelizable (to take advantage of distributed computing). At the same time, these models must be very accurate, predicting the 
printed shapes on the wafer for every pattern of the design accurately to within a few 
percent of the minimum design rule size. This combination of very fast speed with acceptable accuracy has resulted in the development of hybrid physical/empirical lithography 
models, sometimes called compact models.
OPC models combine a reasonably accurate and physically correct aerial imaging 
model with a very simple resist model. Etch effects are sometimes included, or separate 
etch models are applied, to predict the after-etch feature sizes and shapes. For the aerial 
image calculation, an approximate solution to the Hopkins imaging equations called 
Sum of Coherent Sources (SOCS) provides extremely fast computation times by precomputing a small number of coherent convolution kernels for a given source and lens 
pupil (see Chapter 2). Diffusion effects in the resist are usually approximated by allowing 
the aerial image to diffuse, which can be conveniently calculated using a Gaussian 
diffusion kernel in the SOCS formulation. Resist development effects are approximated 
using a threshold plus bias or a variable threshold model (see Chapters 2 and 7). Alternately, resist effects can be captured as empirical kernels in the SOCS formulation. In 
either case, these empirical resist models require extensive calibration for a given resist 
process.


## Page 16

426 Fundamental Principles of Optical Lithography
Model-based OPC begins by fi rst dividing the original design into edge segments, each 
of which can be individually moved during the OPC process. Simulation of the design 
predicts a resist shape, which is then compared to the original design at various measurement points (for example, the midpoint of the segment) to calculate an edge placement 
error (EPE, see Chapter 8). This EPE is then used to guess how much the segment must 
be moved so that the resist shape will have zero EPE. Edge segments are iteratively moved 
and the resist shape resimulated until all of the EPEs are below a preset limit (typically 
requiring three to six iterations). As with rule-based OPC, edge positions are usually 
snapped to a design grid to reduce the design and mask complexity. An example of modelbased OPC is shown in Figure 10.13. The aggressiveness of the OPC can be adjusted by 
controlling the segment size (smaller segments mean more aggressive OPC), the smallest 
movement allowed for an edge compared to its connecting edge (that is, the smallest
