Repository: DanielTschang/llm_wiki

# LLM Wiki

A multi-user knowledge platform. People put source documents into a **Project**; an LLM turns them into linked wiki pages that the whole Project can search, chat with and query through an agent. Access is by role (Owner, Editor, Viewer) per Project.

This is a rewrite of [nashsu/llm_wiki](https://github.com/nashsu/llm_wiki) from a desktop app into a web platform for 50–200 users on a company Kubernetes cluster. The idea behind the wiki itself comes from [llm-wiki.md](llm-wiki.md).

- Vocabulary and the decisions behind it: [CONTEXT.md](CONTEXT.md), [docs/adr/](docs/adr/)
- Plan, status and open work: [plans/PLAN.md](plans/PLAN.md)

File: projects/Lithography-wiki/raw/sources/optical-lithography/.cache/08 - ch8.pdf.txt (part 2 of 5)
pushing the limits of clock speeds.
So how does improved CD control impact device performance? Obviously from the 
discussion above, a tighter distribution of polysilicon gate CDs will result in reduced 
(a) (b)
example, when scanning past a logic region onto a dense memory region) and systematically but incorrectly adjust focus as it scans.
Variations from wafer to wafer can take on a spatial component due to systematic differences in how one wafer is processed versus another (it is important to differentiate the 
spatial variation being considered here from a temporal variation caused by a change in 
the processing of each wafer over time, to be discussed below). The main source of such 
variations comes from multiple processing chambers (modules) used per lot. For example, 
a single photolithography cell may have two developer cups and two post-exposure bake 
(PEB) hot plates. Any systematic difference between these track modules will give a 
systematic wafer-to-wafer error grouped by which module was used in the processing. 
Likewise, incoming wafers may have systematic wafer-to-wafer fi lmstack variations due 
to multiple deposition chambers.
Lot-to-lot systematic spatial variations are typically caused by differences in processing 
tools:
• different photolithography cells;
• different reticles;
• different deposition tools for incoming wafers;
• different metrology tools (tool matching errors).
Again, one should distinguish between those lot-to-lot differences caused by using 
different tools versus differences caused by temporal drifts in the behavior of a given 
tool.
8.3.2 Temporal Variations and Random Variations
Temporal variations can be seen both wafer-to-wafer and lot-to-lot, depending only on 
the timescales involved. Some effects, however, such as lens heating, have different 
within-lot and lot-to-lot signatures. Temporal variations can be either drifts in lithographic 


## Page 16

312 Fundamental Principles of Optical Lithography
inputs (a gradual barometric pressure change causing a focus shift) or an abrupt disturbance (switching to a new batch of photoresist). Although any lithographic input can 
conceivably have a temporal variation, some of the most common are:
• focus drift;
• dose calibration (intensity measurement) drift;
• resist batch change;
• laser center wavelength and bandwidth variations;
• lens heating;
• metrology drift;
• long-term lens degradation.
Of course, almost any lithographic input can have random variations associated with 
it. An important distinction between random errors and temporal variations as discussed 
above is the time constant of change. If a variable changes randomly but over a period 
of time such that many wafers can be processed (that is, between hours and months), such 
errors are generally classed as temporal variations. If, however, the variations are rapid 
enough to change across a wafer or from wafer to wafer, the errors are described as 
random. Some of the most signifi cant random errors are:
• focus;
• dose;
• scan synchronization (x, y and z);
• PEB temperature/heating transients;
• metrology.
Of course, every input to the lithography process has some level of random variation 
associated with it.
8.3.3 Characterizing and Separating Sources of CD Variations
Different methods are often employed to characterize and control errors from different 
sources. For example, temporal variations are usually characterized using trend chart and 
statistical process control (SPC) techniques.5
 Wafer-to-wafer and lot-to-lot variations 
caused by differences in processing tools or chambers can be caught using statistical correlation techniques (for example, where the average CD value obtained in one photolithography cell is compared to another and a statistically signifi cant difference is fl agged). 
The separation of CD errors into random and within-wafer spatially systematic is one of 
the most challenging problems in lithography data analysis. Further separation of the 
within-wafer systematic errors into their specifi c components (across-wafer, across-fi eld, 
slit direction and scan direction) is both diffi cult and important. There are two basic 
approaches that can be used: characterizing output CD variations and characterizing input 
parameter variations.
The basic statistical technique for separating various systematic spatial variations and 
random errors is the use of the ‘composite’ spatial source. For example, the variation of 
CD across a wafer can have both a systematic component and a random component. By 
measuring a number of wafers at the exact same spatial locations, averaging of the measurements at each spatial location creates a composite wafer with the random errors 


## Page 17

 Lithographic Control in Semiconductor Manufacturing 313
mostly averaged out. This composite wafer can then be used to characterize the systematic 
spatial signature of the error. Subtracting the composite wafer from the actual wafer data 
produces a residual set of random errors that can be characterized by a mean and standard 
deviation.
Let Mi(x,y) be the measured CD on wafer i at the location (x,y) on the wafer for a 
measured group of N wafers. This measured value can be separated into systematic and 
random errors:
M x y CD S x y R x y i ii () () () , ,, =+ + 0 (8.13)
where CD0 is the nominal (target) CD, Si is the systematic error for wafer i and Ri is the 
random error component. If the experiment used to make the measurements is conducted 
appropriately, the systematic wafer-to-wafer variations can be kept to a minimum (by 
making sure that each wafer is processed identically and by processing the wafers over 
a very short period of time). If this wafer-to-wafer variation is much smaller than the 
across-wafer variation, it is possible to approximate Si(x,y) ≈ S(x,y) = the systematic 
across-wafer spatial signature. A ‘composite’ wafer CD error CCDE(x,y) is created by 
averaging the measurements from the different wafers at each point:
CCDE x y N M x y CD S x y N i R xy i
N
i
i
N
() () () () , ,,, = −≈ + ==
∑∑ 11
1
0
1
 (8.14)
If normally distributed, the random errors will have a mean of zero at each point on 
the wafer. For a large enough sample N, the average of the sample will approximate the 
mean of the population with high accuracy. Thus,
1 0
N 1
R xy xy N i
i
N
() () , with an uncertainty of , R
=
∑ ≈ σ (8.15)
where sR(x,y) is the standard deviation of the random CD error at the point (x,y). By 
approximating the standard deviation of the random error with the standard deviation of 
the residuals of the N sample of measurements sR(x,y), the accuracy of Equation (8.15) 
can be estimated. By picking N to be suffi ciently large, one can use the composite wafer 
error as an estimate of the systematic across-wafer CD error signature within a known 
level of error.
S x y CCDE x y s x y N () () () , , with an estimated uncertainty of , ≈ R (8.16)
In turn, the composite wafer can be analyzed to create a composite fi eld. Averaging the 
same fi eld measurement points from all fi elds across the wafer produces a signature that 
is characteristic of the fi eld error only (with the assumption that the across-wafer errors 
vary slowly enough across the fi eld as to contribute only negligibly to the composite 
fi eld). Once the composite fi eld is obtained, it can be subtracted from the composite wafer 
to create a separate across-wafer-only signature.
Likewise, the composite fi eld can be broken down into a composite slit and composite 
scan signature. This separation into components is complicated by the fact that the contribution of reticle errors to the composite fi eld is independent of scan direction. For one 
simplifying case, however, all components can be properly separated. If the reticle CD 
variations do not exhibit any systematic scan or slit direction components, subtraction of 


## Page 18

314 Fundamental Principles of Optical Lithography
the composite slit and composite scan from the composite fi eld should yield the reticle 
contribution. It seems likely, however, that this simplifying assumption will often prove 
false. Any reticle error signature that has a systematic spatial signature (the edges of the 
reticle might have a lower CD than the middle, for example) will confound the separation 
of errors. In such a case, the second method of analyzing CD variations – a direct characterization of the sources of variation – can make this spatial decomposition even more 
meaningful.
While the previous paragraphs described a detailed statistical approach to the characterization of measured CD errors, a second approach would directly look for and measure 
the variations in lithographic inputs thought to cause these errors. Such a ‘sources of 
variations’ study can be coupled with the sensitivities of CD to each error source to predict 
the resulting CD error distributions. One of the most common examples is the measurement of reticle CD errors to create a spatial map of the reticle. By combining this reticle 
map with measured or simulated MEEF values for the specifi c features (mask error 
enhancement factor, see section 8.7), a predicted wafer CD error map due only to reticle 
errors can be generated.
The most effective means of characterizing CD errors in a lithographic process is a 
combination of a sources of variation study and statistical decomposition of measured 
wafer errors. Using the reticle CD error map described above, for example, the reticle 
contribution to the across-fi eld CD errors from the scan and slit direction signatures can 
be subtracted out, making the statistical analysis of spatial variation more accurate. Also, 
by comparing a ‘bottoms up’ prediction of wafer CD errors through a sources of variations 
study with actual measured CD variations, one can check assumptions about which errors 
are most signifi cant and which fab investments meant to improve CD control are most 
likely to pay off.
8.4 Overlay Control
Like critical dimension control, overlay control is a vital part of lithography in semiconductor manufacturing. Errors in the overlay of different lithographic levels can directly 
cause a number of electrical problems. At the gate level, overlay errors can pull a gate 
line end close to the active area, causing an increase in leakage current. At contact or via, 
overlay errors can reduce the overlap between the contact hole and the underlying conductor, causing higher contact resistance or, if bad enough, a short to the wrong electrical 
connection. On the design side, design features are spread out to be insensitive to expected 
errors in overlay. If overlay control can be improved, designs can be shrunk, allowing 
smaller die, more die per wafer and lower cost per die. As a result, economics dictates 
that overlay specifi cations must shrink in lockstep with device geometries, requiring 
continuous improvement in overlay measurement and control.
Overlay is defi ned as the positional accuracy with which a new lithographic pattern 
has been printed on top of an existing pattern on the wafer, measured at any point on the 
wafer. This is opposed to the slightly different concept of registration, which is the positional accuracy with which a lithographic pattern has been printed as compared to an 
absolute coordinate grid. While registration can be important (for example, when considering the positional accuracy of features on a photomask), overlay is both much easier to 


## Page 19

 Lithographic Control in Semiconductor Manufacturing 315
measure and more relevant to lithographic quality and yield. In this section we’ll examine 
some basics of how overlay is measured, and how overlay data are used.
8.4.1 Measuring and Expressing Overlay
Overlay measurement involves the design of special patterns used on two different lithographic printing steps such that a metrology tool, when viewing the results of both printed 
patterns simultaneously, can measure errors in overlay for that point on the wafer. The 
most common pattern used today is the so-called box-in-box target (Figure 8.8). An outer 
box is printed during the fi rst lithographic step and an inner box is printed during the 
second lithography pass.
Overlay measurement looks for differences in the space between the printed boxes (the 
distances between inner and outer box edges). For example, the x-overlay error would be 
one-half of the difference between the right and left widths between the inner and outer 
boxes (Figure 8.9). By using both left and right widths, processing errors that affect the 
dimensions of the boxes symmetrically will cancel out. Repeating this measurement for 
the top and bottom of the boxes gives the y-overlay error. The x- and y-overlay measurement pair produces a vector of the overlay error at the wafer and fi eld location of the 
measurement.
While symmetrical errors in CD measurement will cancel when calculating overlay, 
asymmetrical errors will not. Coma in the overlay measurement optics, for example, can 
cause a left–right asymmetry in the measured box-in-box CDs, thus giving an error in the 
overlay measurement. Such an asymmetry can easily be detected by rotating the wafer 
by 180° and remeasuring the target. In the absence of any measurement asymmetries, the 
two measurements would be the same, but of opposite signs. Thus, the tool-induced shift
(TIS) is defi ned as
TIS Overlay Overlay = °+ ° () ( ) 0 180 (8.17)
with TIS = 0 for an ideal measurement. If TIS for an overlay measurement tool is 
fi xed, it can be easily measured and subsequent overlay measurement corrected for this 
Box-in-Box Frame-in-Frame Bar-in-Bar
Figure 8.8 Typical ‘box-in-box’style overlay measurement targets,showing top-down optical
images along the top and typical cross-section diagrams along the bottom. The outer box is
typically 20mm wide. (Courtesy of KLA-Tencor Corp.)


## Page 20

316 Fundamental Principles of Optical Lithography
systematic error. Thus, it is the variation of TIS that causes increased measurement 
uncertainty.
Asymmetries in the measurement target on the wafer can also cause similar shifts, 
termed wafer-induced shift (WIS). Unlike TIS, however, WIS is rarely systematic enough 
to be simply subtracted out of the data. Additionally, nonideal targets often interact with 
the measurement tool, especially focus, to produce nonsystematic WIS errors.
Recently, a new type of target called an Advanced Imaging Metrology (AIM) target 
has shown superior measurement results (Figure 8.10). The AIM bars are less sensitive 
wXL
x-overlay = 0.5(wXL –wXR)
wXR
Figure 8.9 Measuring overlay as a difference in width measurements
Figure 8.10 Typical AIM target where the inner bars (darker patterns in this photograph)
are printed in one lithographic level and the outer (brighter) bars in another level. (Courtesy
of KLA-Tencor Corp.)


## Page 21

 Lithographic Control in Semiconductor Manufacturing 317
to chemical mechanical polishing (CMP) errors such as dishing and other processing 
errors that can damage a box-in-box target, thus making the AIM target more processrobust. Also, the multiple bars essentially allow an averaging of multiple measurements 
at one time, signifi cantly increasing the precision of the measurement. Special image 
processing software is used to relate the optical image of the target (determining the center 
of symmetry of each of the bars) to x- and y-overlay values.
Overlay measurement targets are placed at various spatial positions in the reticle fi eld, 
minimally at the four corners but often in the streets between the die (and thus within the 
fi eld) as well. The spatial variation of overlay errors provides extremely important information as to the behavior of the reticle, the wafer and the stepper, as we shall see in the 
next section. Overlay errors are characterized in terms of x-errors and y-errors separately, 
rather than being combined into an overlay error length. Since integrated circuit (IC) 
patterns are mostly laid out on a rectangular grid, the impact of an x-overlay error on 
device yield or performance is almost independent of any y-overlay errors that might also 
be present, or vice versa.
8.4.2 Analysis and Modeling of Overlay Data
The goal of overlay data analysis is twofold: assess the magnitude of overlay errors and 
determine, if possible, their root causes. The overall magnitude of overlay errors is commonly summarized by the mean plus 3s of the overlay data in both x- and y-directions. 
Root cause analysis involves explaining the data with a model that assigns a cause to the 
observed effect.
To see how an overlay model might work, let’s examine a simple example of a reticle 
that is slightly rotated. Figure 8.11a shows how a rectangular reticle fi eld would print on 
a wafer if the reticle were rotated slightly with respect to the previous layer. If the ideal 
position of the upper-right corner of the fi eld were (x,y), rotation of the reticle about an 
angle f would result in that corner printing at a location (x*,y*) given by
xx y
yy x
*
*
=−
=+
cos sin
cos sin
φφ
φφ (8.18)
x
y
(x,y)
(x*,y*)
x
y
(x,y)
(x*,y*)
(a) (b)
Figure 8.11 Examples of two simple overlay errors: (a) rotation and (b) magnifi cation
errors


## Page 22

318 Fundamental Principles of Optical Lithography
where the origin was set to be in the middle of the fi eld. In any reasonable lithography 
process, these rotational errors will be quite small (on the order of 10 mradians or less) 
so that the trigonometric functions can accurately be replaced by their small angle 
approximations: cosf ≈ 1 and sinf ≈ f. The resulting overlay errors will then be
d*
d*
xx x y
yy y x
≡ − =−
≡ −=
φ
φ (8.19)
Another possible alignment error is translation (also called offset), where the entire 
reticle fi eld is shifted in x and y by ∆x and ∆y. In this case, the resulting overlay errors 
are simply equal to this translation error:
d
d
xx
yy
=
=
∆
∆ (8.20)
Another interesting error that can occur in optical lithography is a magnifi cation 
error. While lithography tools are designed to reduce the reticle by a specifi c amount 
(most commonly 4×), in fact changes in the index of refraction of air and the exact position of the lens or lens components relative to the reticle and wafer can cause small errors 
in the magnifi cation of the imaging tool. Sometimes these magnifi cation errors can be 
different in the x- and y-directions (this is especially true for step-and-scan tools, where 
the ratio of reticle-to-wafer scan speeds controls the magnifi cation in the scan direction). 
From Figure 8.11b, for x and y relative magnifi cation errors of ∆mx and ∆my, 
respectively,
x mx
y my
x mx
y my
x
y
x
y
*
*
d
d
=+ ()
=+ ()
=
=
1
1
∆
∆
∆
∆
 (8.21)
The uniform or overall magnifi cation error is the average of ∆mx and ∆my. The difference 
between ∆mx and ∆my is sometimes called anamorphism.
Combining the three sources of overlay errors we’ve discussed so far, the resulting 
total error in overlay would be
d
d
x x y mx
y y x my
x
y
= −+
=++
∆∆
∆∆
φ
φ (8.22)
Like magnifi cation, rotational errors are sometimes broken up into x and y rotations as 
well, with the uniform rotational error being the average of fx and fy and the difference 
between these angles called skew or nonorthogonality. If the overlay error (dx, dy) were 
measured at different points in the fi eld [different (x,y) points], one could fi nd the best fi t 
of Equation (8.22) to the overlay data and extract the fi ve unknown overlay error sources: 
rotation, x and y translation, and x and y magnifi cation errors.
Is there a difference between a rotational error applied to the reticle and a rotational 
error applied to the wafer? Since the reticle fi eld is repeated many times on one wafer, 
rotating the reticle is very different from rotating the wafer, as can be seen more clearly 
in Figure 8.12. (As an aside, the difference between wafer rotation in the x- and y-


## Page 23

 Lithographic Control in Semiconductor Manufacturing 319
directions is called skew or orthogonality errors, and results from errors in the stepping 
motion of the wafer stage. That is why wafer errors are sometimes called stage errors.) 
Similarly, a reticle magnifi cation error (caused by the imaging tool) would yield a different signature than a wafer magnifi cation (also called scale) error (caused, for example, 
by a thermal expansion of the wafer). Translation errors, however, are exactly the same 
regardless of whether the reticle has been offset or the wafer has been offset.
Wafer rotation and magnifi cation errors can be separated from reticle rotation and 
magnifi cation errors by properly defi ning the coordinate axes used in Equation (8.22). If 
x and y represent the coordinates relative to the center of the fi eld being measured, then 
the model fi tting will yield reticle errors. If the coordinates are for the entire wafer (with 
an origin at the center of the wafer, for example), the resulting model fi t will give wafer 
errors. By combining reticle and wafer terms in the full model (using both wafer and fi eld 
coordinates in the full equation), both reticle and wafer error terms can be determined. 
Remember that translation errors cannot be separated into reticle and wafer, so only one 
set of translation terms should be used. The fi nal model equations are
d
d
wafer wafer field d
wafer
x x y Mx y mx
yy x
x xx x
y
=− + − +
=+ +
∆∆ ∆
∆
θφ
θ ∆∆ My x my yy y wafer ++ φ field field
fiel (8.23)
where q and ∆M represent the wafer (stage) rotation and magnifi cation errors, and f and 
∆m represent the reticle (fi eld) rotation and magnifi cation terms.
In the linear model developed here, there are a total of 10 model coeffi cients: two 
magnifi cation and two rotation errors each for the reticle and the wafer, and two translation terms. A typical sample plan would measure overlay at the four corners of an exposure 
fi eld for fi ve different fi elds (in the middle and four ‘corners’ of the wafer), and for three 
wafers in a lot. This number of measurements is generally enough to get good modeling 
statistics, averaging random errors so that the model coeffi cients are reasonably precise. 
The residuals, the difference between the modeled overlay errors (the systematic errors) 
and the actual measured data, are a measure of the random component of the errors (Figure 
8.13).
(a) (b)
Figure 8.12 Different types of rotation errors as exhibited on the wafer: (a) reticle rotation
and (b) wafer rotation


## Page 24

320 Fundamental Principles of Optical Lithography
8.4.3 Improving Overlay Data Analysis
As discussed above, the primary overlay errors to consider are rotation of the wafer about 
an angle q, rotation of the reticle about an angle f, translation where the entire reticle 
fi eld or wafer is shifted in x and y by ∆x and ∆y, relative wafer magnifi cation errors of 
∆Mx and ∆My in x and y, and relative fi eld magnifi cation errors of ∆mx and ∆my in x and 
y, respectively. Combining these fi ve sources of overlay errors gave the model in Equation 
(8.23). While this basic overlay model captures the majority of systematic errors typically 
found in stepper or step-and-scan imaging, additional model terms and other approaches 
can be used to improve the analysis. The goal is to properly account for all systematic 
overlay errors such that the model residuals, the difference between the best-fi t model 
values and the actual data, are purely random. These additional terms are especially 
important when the fi rst and second lithography levels are printed on different lithographic 
tools.
The linear terms in Equation (8.23) can be expanded to include higher-order terms. 
Second-order terms can model a trapezoidal error in the shape of the printed fi eld, caused 
by a tilt in the reticle plane for nontelecentric imaging tools. Thus, these terms provide 
additional ‘correctables’ that can be used to adjust reticle tilt and reduce subsequent 
overlay errors. Third- and fi fth-order terms are added to the fi eld analysis to account for 
systematic lens distortion. While these terms are often not correctable, their inclusion in 
the model can improve the accuracy of the resulting lower-order model terms. A common 
higher-order model (including only the reticle fi eld terms) is shown here:
d
d
x y m x t x t xy d x x y d x x y
y xm
x xx x x x
y
=− + + + + + + +
=+
φ
φ
∆
∆
1 2 23 22 5 2 22 ( )( )
yy y y y y t y t xy d y x y d y x y + + + ++ + 1 2 23 22 5 2 22 ( )( ) (8.24)
where t1 and t2 are the trapezoidal error terms, d3 are the third-order distortion terms, and 
d5 represent fi fth-order distortion. Figure 8.14 shows an overview of reticle model 
terms.
The purpose of using third- and fi fth-order distortion terms in modeling overlay data 
is to account for the very real impact of systematic distortions caused by lens aberrations. 
= +
Raw Overlay Value Modeled Overlay Value Residual Value
Figure 8.13 Separation of raw overlay data into modeled + residual values. The sampling
shown here, four points per fi eld and nine fi elds per wafer, is common for production
monitoring


## Page 25

 Lithographic Control in Semiconductor Manufacturing 321
More correctly, such overlay errors are the result of differences in the distortion characteristics of the lenses used to print the fi rst and second lithographic levels. If the same 
exposure tool was used for both levels, these high-order distortion terms should disappear 
(since lens distortion changes only slowly with time), regardless of the distortion of the 
lens relative to an absolute grid.
While modeling with high-order terms is a reasonable approach, it would be better to 
characterize the lens distortion more completely. Since distortion caused by lens aberrations varies slowly compared to the correctable error terms, it can be characterized infrequently with a thorough analysis. First, one exposure tool is picked as the reference or 
‘golden’ tool. A ‘golden’ artifact wafer is printed on this tool and the resulting fi rst-layer 
overlay marks are etched into the silicon. A test reticle is used that puts many, many 
overlay measurement targets throughout the exposure fi eld (a 10 × 10 array, for example). 
Then, this artifact wafer is printed with the second layer on each exposure tool to be 
characterized. Measurement results are analyzed to subtract out the low-order correctables 
and multiple fi elds are measured to average out random errors. The remaining residuals 
form a lens fi ngerprint for each tool relative to the reference tool (Figure 8.15).
Once a database of lens fi ngerprints for each tool has been collected, these fi ngerprints 
can be used in different ways. In the simplest application, the lens fi ngerprint can be 
subtracted from the raw overlay data before modeling those data. Suppose stepper A was 
used as the reference and the current lot used stepper D for the fi rst layer and stepper G 
for the second layer. The measured fi ngerprints in the database are D-A and G-A. The 
Error Term Picture Coefficients 
Translation ∆x, ∆y
Rotation φx, φy
Magnification ∆mx, ∆my
Trapezoid (Keystone) t1, t2
Lens Distortion d3, d5
Figure 8.14 Illustration of fi eld (reticle) model terms including higher-order trapezoid and
distortion6


## Page 26

322 Fundamental Principles of Optical Lithography
lens fi ngerprint for this lot would be G-A–D-A. In a second application of lens fi ngerprint 
data, every possible combination of steppers would be used to calculate the resulting fi ngerprints, which then are rank ordered by the maximum error in the fi ngerprint. This lens 
matching exercise results in a list of the best and worst combinations of steppers/scanners 
to use.
Like the imaging lens, every reticle contains fi xed errors in registration (overlay relative 
to an absolute grid). Differences between the reticle fi ngerprint of the fi rst and second 
lithography layer result in systematic overlay errors across the fi eld that are independent 
of both lens distortion and stepper/scanner correctables. And just like the lens fi ngerprint, 
if this reticle fi ngerprint were to be measured, it could be used in the data analysis to 
improve the resulting modeling. Unfortunately, reticle fi ngerprints are much harder to 
measure and generally require special registration measurement equipment found only in 
the mask-making shop. Thus, measurement of a reticle fi ngerprint must generally be 
specifi ed at the time of mask purchase.
Awareness of the reticle fi ngerprint makes measuring the lens fi ngerprint more diffi cult. 
If two reticles are used for the lens fi ngerprint measurement, the result will be a combined 
lens and reticle fi ngerprint measurement. Thus, typically one reticle is used for a lens 
fi ngerprint measurement, with both lithography pass patterns (inner and outer boxes, for 
example) located next to each other to minimize reticle effects.
The switch from pure scanning or pure stepping motion of the wafer stage to a combined step-and-scan stage motion adds several new possible overlay error terms. One such 
scanner term that affects the wafer overlay model is called backlash. With backlash, the 
x and y translation errors depend on the direction of the scan. Step-and-scan tools work 
Figure 8.15 Example of a stepper lens fi ngerprint showing in this case nearly random distortion across the lens fi eld


## Page 27

 Lithographic Control in Semiconductor Manufacturing 323
by scanning the wafer and reticle past the exposure slit until a whole fi eld is exposed. 
Then the wafer is stepped to a new location and the scanning repeats in the opposite 
direction. Besides an overall translation error between reticle and wafer, backlash adds a 
translation error that switches sign depending on the direction of the scan. Backlash terms 
are often added to the standard overlay models [the 10-parameter model of Equation 
(8.23) becomes a 12-parameter model], and while most common for step-and-scan tools, 
it is sometimes used for steppers as well.
Scanning also adds the possibility of higher-order stage ‘wobble’. If a stage were scanning in the y-direction, for example, that stage could slowly wobble back and forth in the 
x-direction as it scans. Thus, a y-direction scan adds error terms to the x-overlay error dx
that go as powers of the fi eld coordinate y. A y2
 term is called scan bow. A y3 term adds 
a snake-like signature to the fi eld overlay. Note that a linear variation in y is already 
included as a reticle rotation.
Like the reticle and the lens, a specifi c scanner stage can have its own signature. 
However, unlike the reticle or the lens, the scanner stage signature varies more quickly 
over time than the other signatures. Thus, ideally each of these signatures should be 
measured independently. The lens fi ngerprint can be measured independent of the scan 
signature by using the lens fi ngerprint measurement method above for a static exposure 
(that is, with no scanning motion of stage and reticle). This lens signature within the slit 
can then be collapsed to a one-dimensional slit signature by averaging all the errors across 
the slit (that is, in the scan direction). Finally, a dynamic lens/scan signature can be measured by applying the lens fi ngerprint method for a full scanning exposure (see Figure 
8.16). Subtracting out the slit signature leaves the scan signature remaining.
8.4.4 Using Overlay Data
Once overlay on a production lot of wafers has been measured and modeled, how is this 
data and analysis to be used? In general, production lot measurements of any kind can 
Scan
Direction
x Field Coordinate (mm)
–15
–18
–14
–10
–6
–2
2
6
10
14
18
–10 –5 0 5 10 15
Max Error (um): x,y= 0.0265 0.0070 Scale: 150
y Field Coordinate (mm)
Figure 8.16 Example of a scanner lens/scan fi ngerprint7 (fi gure used with permission). Note
that errors in the scan direction are mostly averaged out by the scan


## Page 28

324 Fundamental Principles of Optical Lithography
be thought of as ‘health monitors’. The goal is to answer three questions: How healthy 
is this lot? How healthy are the process and process tools? How healthy is the metrology? 
For overlay, this translates into three basic uses of the metrology data: (1) lot dispositioning – should this lot be reworked or sent on to etch; (2) stepper correctables – have we 
detected errors in the stepper or scanner that can be adjusted for improved overlay; and 
(3) metrology diagnostics – do we have a problem with the targets, sample plan, or metrology tool that should be taken into account.
If overlay errors on a wafer are too large, fi nal electric yield for that wafer can suffer. 
Since lithography offers the unique option to rework wafers that have not been properly 
processed, it is very cost-effective to try to catch yield-limiting overlay errors while the 
option for rework still exists. Since wafers are processed in batches called lots (typically 
made up of 25 wafers, though lot sizes can vary), and since each lot is processed in an 
essentially identical manner (common tool settings and materials, very small elapsed time 
between processing of wafers within a lot), these lots are almost always dispositioned 
together as a group.
After a lot has been processed through resist development, two or three wafers from 
that lot are randomly selected for overlay measurement. (For dual wafer stage scanners, 
care must be taken to sample both stages and analyze the stage/wafer errors separately.) 
Data analysis leads to a number of statistical and model-based metrics from those measurements. This collection of metrics must then be distilled into a binary go-no go decision: Do we predict that the cost of yield losses due to overlay errors, should the lot be 
passed, will exceed the cost of reworking the wafers? Some basic cost analysis can translate this question into a yield-loss threshold: if the predicted yield loss due to overlay 
errors exceeds a certain value, the lot should be reworked.
But standard overlay data analysis does not directly provide a prediction of overlaylimited yield. Instead, certain statistical or modeled proxies for yield are used. In the 
simplest approach, if the maximum measured error, the mean value of the error magnitude, or the standard deviation of the measured data distribution (in either x or y) exceed 
some predefi ned thresholds, the lot is to be reworked. These thresholds are generally 
determined by a combination of experience and simple rules of thumb that have been 
scaled with each technology node. Similarly, modeling results can also be used to assess 
the value of reworking the lot. If applying the modeled correctables would reduce overlay 
errors for this lot by some predefi ned amount, it becomes worthwhile to rework.
The above approaches for assessing yield have a serious fl aw – they only predict the 
impact on yield of the errors that occur at the measurement points. But measurement 
sampling on production lots is generally sparse to keep measurement costs low. Thus, it 
is most likely that errors at nonsampled points will be the yield limiters. Modeling can 
be used to overcome this limitation by predicting the maximum error expected on the 
wafer. The best-fi t model can be used to predict the systematic variation of overlay at any 
point on the wafer. Using the residuals of the model fi t as an estimate of the random error 
contribution, a maximum predicted error can be calculated for an average fi eld and for 
the wafers. If this maximum predicted error is above some threshold, the lot is 
reworked.
Even the more rigorous approach of calculating the predicted maximum error on the 
wafer has a fl aw: wafers don’t fail due to overlay errors, die fail. In general, each exposure 
fi eld contains several die (2–4 microprocessors or 8–16 memory chips in a fi eld are 


## Page 29

 Lithographic Control in Semiconductor Manufacturing 325
common). Knowing the number of die per fi eld and the pattern of fi elds printed on the 
wafer, the max predicted error approach can be used to fi nd the maximum error that occurs 
in each die on the wafer. By predicting that a catastrophic yield-loss error will occur 
whenever the overlay exceeds some threshold at any point in the die, the max predicted 
error calculation can be used to predict the overlay-limited yield – the number of die that 
are expected to fail due to overlay errors from the current lithography step. This overlaylimited yield metric translates measured overlay data into a lot pass/fail decision that is 
directly related to fi nal die yield.
As discussed before, one important use of overlay data modeling is to calculate stepper 
correctables. Correctables are defi ned as corrections to the exposure tool settings (affecting reticle and wafer position and motion) that, if they had been made before the measured 
lot was processed, would have resulted in improved overlay for that lot. Thus, technically 
these correctables are backward-looking. But their true value comes from applying them 
in a forward-looking manner. There are several ways in which overlay correctables are 
used. The most direct and obvious is during lot rework: if the measurements indicate that 
the lot should be reworked, what stepper/scanner settings should be changed to best ensure 
reworking will result in signifi cantly improved overlay? Since reworking is typically done 
immediately after that lot was fi rst processed, without unloading the reticle or changing 
the basic settings of the tool, the correctables tend to work extremely well at improving 
the reworked overlay.
Correctables can also be applied even if the current lot is passed. Often an exposure 
tool is used to process numerous identical lots in a row. Like the rework case, the reticle 
is not being reloaded and the basic stepper settings are not being changed between lots. 
Thus, correctables can be used to keep the overlay errors of each subsequent lot at their 
minimum. A system of feeding back correctables based on current measurements to keep 
the next batch of wafers in control is termed APC, advanced process control. Finally, 
correctables can be tracked over time for a given exposure tool to look for trends. SPC 
(statistical process control) techniques can determine if the variation in correctables from 
lot to lot is statistically unexpected and thus cause for alarm.
The third ‘health monitor’ use of production lot overlay measurements is to diagnose 
the health of the metrology itself. Overlay measurement begins with a signal acquisition, 
which is then analyzed to produce the raw overlay data. The signal can also be analyzed 
for noise and nonideal characteristics (such as asymmetries) in what is called target 
diagnostics. Wafer processing, fi lm deposition and chemical mechanical polishing (CMP) 
in particular, can reduce the visibility of target to an optical measurement tool both 
decreasing the signal and increasing the noise. CMP and its variation across the wafer 
can also cause an asymmetric ‘smearing’ of the topography that makes up the overlay 
measurement target.
Target diagnostics can be used to assess the uncertainty of a given measurement. This 
uncertainty can be used to weight the data for subsequent modeling, or as a data removal 
mechanism (if the target is too bad, measurement results from that target can be ignored). 
But the modeling itself offers another diagnostic tool for the metrology. Fitting the data 
to a model results in model coeffi cients plus residuals. If the residuals are too high, this 
could be an indication that something has gone wrong with the measurement. Additionally, the data fi tting process results not only in model coeffi cients but in estimates of the 
uncertainties of those coeffi cients (technically termed the covariance matrix of the fi t). If 


## Page 30

326 Fundamental Principles of Optical Lithography
the uncertainty of a correctable is consistently too high, there is a good chance that the 
sampling plan needs to be improved.
8.4.5 Overlay Versus Pattern Placement Error
