Repository: DanielTschang/llm_wiki

# LLM Wiki

A multi-user knowledge platform. People put source documents into a **Project**; an LLM turns them into linked wiki pages that the whole Project can search, chat with and query through an agent. Access is by role (Owner, Editor, Viewer) per Project.

This is a rewrite of [nashsu/llm_wiki](https://github.com/nashsu/llm_wiki) from a desktop app into a web platform for 50–200 users on a company Kubernetes cluster. The idea behind the wiki itself comes from [llm-wiki.md](llm-wiki.md).

- Vocabulary and the decisions behind it: [CONTEXT.md](CONTEXT.md), [docs/adr/](docs/adr/)
- Plan, status and open work: [plans/PLAN.md](plans/PLAN.md)

File: projects/Lithography-wiki/raw/sources/optical-lithography/.cache/10 - ch10.pdf.txt (part 2 of 3)
the lower NA. This results in the well-known effect of an optimum NA to give the greatest 
DOF. But it also impacts resolution in an interesting way. If no DOF is required, the resolution (the point where each curve in Figure 10.3 hits the x-axis) follows the familiar 
trend of increased resolution with increased NA. If, however, a nonzero DOF is required, 
the behavior of resolution with NA becomes more complicated.
allowed jog size), and the design grid, among other parameters. A more aggressive OPC 
results in a larger number of design vertices and greater mask-making cost.
In general, model-based OPC is used to fi nd a mask shape that produces an acceptable 
resist shape for a given lithography process that is assumed to be operating at its nominal 
conditions, i.e. at best focus and exposure. Thus, while OPC can be used to extend the 
Figure 10.13 Example of model-based OPC: the original design (upper left) prints very 
poorly (upper right). After aggressive model-based OPC, the resulting design (lower left) 
prints very close to the desired shape (lower right). OPC and simulations done using 
PROLITH


## Page 17

 Resolution Enhancement Technologies 427
linear resolution (the smallest features that can be printed while still printing all larger 
features acceptably), it does not address the issue of process window, and thus the true 
manufacturable resolution. One important technique used with OPC that addresses process 
window as well as sizing issues is the subresolution assist feature, as described next.
10.2.4 Subresolution Assist Features (SRAFs)
Scattering bars, also called subresolution assist features (SRAFs), are narrow lines or 
spaces placed adjacent to a primary feature in order to make a relatively isolated primary 
line behave lithographically more like a dense line.4 The problem being solved is generically described as the problem of iso-dense bias. Isolated features will almost always print 
at a feature size signifi cantly different than the same mask feature surrounded by other 
features. The pitch curves of printed CD versus pitch for various nominal mask dimensions show the problem (see Figure 10.7). While sizing the mask to give the correct CD 
on the wafer for all pitches certainly works (this is the conventional OPC approach), there 
is another isolated-versus-dense difference that is not addressed by this bias OPC.
The response of an isolated feature to focus and exposure errors is signifi cantly different 
than the same-sized dense line. Figure 10.14 shows example focus–exposure matrices for 
dense and isolated lines after the isolated line has been sized to give the proper CD at the 
best focus and exposure needed by the dense features. The different shapes of the Bossung 
curves produce different shapes for the process windows, which limits the overlapping 
depth of focus even when the features nominally have the same best exposure dose.
Scattering bars are designed to reduce the difference in the focus response of an isolated 
feature compared to a dense feature by making the isolated feature seem more ‘dense’. 
This becomes especially important when an off-axis illumination scheme is optimized for 
greatest depth of focus of the dense features (a topic that will be discussed extensively 
in section 10.3). The overlapping process window for the dense and isolated lines of 
Figure 10.14 is shown in Figure 10.15a. The curvature of the isolated process window 
severely limits the useable, overlapping DOF.
0
50
100
150
200
250
–0.4 –0.3 –0.2 –0.1 0.0 0.1 0.2
Resist Feature Width (nm)
Focus (µm)
0
20
40
60
80
100
120
140
160
180
Resist Feature Width (nm)
Focus (µm)
8
9
10
11
12
13
14
15
16
17
18
Dose
8
9
10
11
12
13
14
15
16
17
18
–0.4 –0.3 –0.2 –0.1 0.0 0.1 0.2
(a) (b)
Figure 10.14 Focus–exposure matrices (Bossung curves) for (a) dense and (b) isolated 
130-nm features (isolated lines biased to give the proper linewidth at the best focus and 
exposure of the dense lines, l = 248nm, NA = 0.85, quadrupole illumination optimized for 
a 260-nm pitch)


## Page 18

428 Fundamental Principles of Optical Lithography
An SRAF, as the name implies, is a subresolution feature that is not meant to print. In 
fact, it must be carefully adjusted in size so that it never prints over the needed process 
window. This determines the most important trade-off in scattering bar design: make the 
assist features as large as possible in order to create a more dense-like mask pattern, but 
not so large as to print. Generally, these assist features are centered on the same pitch for 
which the off-axis illumination was optimized, though a more careful design will optimize 
their position and size to maximize the improvement in overlapping process window. As 
a result, the use of assist features allows the lithographer to design an off-axis illumination 
process optimized for dense patterns that can also be used to print more isolated 
features.
The assist bars used in Figure 10.15b were 50 nm (k1 = 0.17) in size (wafer dimensions), 
and resulted in an increase in the overlapping DOF from 300 nm, when only bias OPC 
was used, to 400 nm. Further improvement can be obtained by using ‘double’ scattering 
bars, where a second set of scattering bars is placed further away to create an effective 
fi ve-bar pattern. Of course, this requires enough free space around the primary feature to 
actually be able to fi t these extra assist features.
While the concept of using scattering bars to improve the DOF of isolated features is 
a simple one, its practical implementation is anything but simple. Unlike the idealized 
case of an isolated line, real patterns contain lines with a variety of pitches (i.e. nearby 
8
9
10
11
12
Dose (mJ/cm2
)
–0.4
Focus (µm)
(a)
8
9
10
11
12
Dose (mJ/cm2
)
Focus (µm)
(b)
–0.3 –0.2 –0.1 0.0 0.1 0.2 
–0.4 –0.3 –0.2 –0.1 0.0 0.1 0.2 
Figure 10.15 Overlapping process windows generated from the focus–exposure matrices 
of dense and isolated lines for (a) isolated lines with bias OPC (overlapping DOF = 300nm) 
and (b) isolated lines with scattering bars (overlapping DOF = 400nm)


## Page 19

 Resolution Enhancement Technologies 429
patterns with different distances away), each of which must be outfi tted with an optimal 
assist feature or features, if one can fi t. While bias OPC can be used on the intermediate 
cases where the space between two lines is not large enough to accommodate an assist 
feature, these intermediate pitches do not benefi t from the DOF advantages of SRAFs 
(see Figure 10.16). And then, of course, there is the problem of what to do with line ends, 
corners, and other 2D patterns. Rule-based SRAF placement is quite common, but has 
diffi culty with 2D placement. Model-based SRAF placement is diffi cult, but shows 
promise for complex 2D geometries. These issues can be resolved, however, and subresolution assist features are commonly used in many chip designs. Polysilicon gate and 
contact levels, in particular, have seen benefi ts from using SRAFs. For contacts and other 
dark-fi eld mask levels, the SRAFs take the form of clear slots (spaces) rather than assist 
lines.
10.3 Off-Axis Illumination (OAI)
Off-axis illumination5,6 (OAI) is one of the three major resolution enhancement technologies that have enabled optical lithography to push practical resolution limits far beyond 
what was once thought possible. In order to effectively use off-axis illumination, the shape 
and size of the illumination must be optimized for the specifi c mask pattern being printed. 
This section will describe how to optimize the most popular types of off-axis illumination 
– dipole, quadrupole and annular illumination – to maximize depth of focus for a given 
pitch.
Off-axis illumination refers to any illumination shape that signifi cantly reduces or 
eliminates the ‘on-axis’ component of the illumination, that is, the light striking the mask 
at near-normal incidence. By tilting the illumination away from normal incidence, the 
diffraction pattern of the mask is shifted within the objective lens. For the case of a 
repeating pattern, the diffraction pattern is made up of discrete diffraction orders. If the 
pitch of the repeating pattern is small, only a few diffraction orders can actually make it 
0.10
0.15
0.20
0.25
0.30
0.35
0.40
200 300 400 500 600 700 800
Pitch (nm)
900
DOF (µm)
1st SRAF inserted here
Figure 10.16 Schematic diagram of SRAF placement showing the discontinuous effect of 
adding an SRAF as the pitch grows (main feature size is 100nm)


## Page 20

430 Fundamental Principles of Optical Lithography
through the fi nite size lens. As discussed in Chapter 3, placing those diffraction orders 
that make it through the lens evenly about the center of the lens leads to improved depth 
of focus (DOF). Thus, the main advantage of off-axis illumination is an increase in DOF 
(and thus the resolution) for small-pitch patterns. For these small pitch patterns, OAI 
changes the imaging from three-beam to two-beam imaging.
In spatial frequency terms, the distance between the zero and fi rst diffracted orders is 
1/p, where p is the pitch. It will be convenient to convert this spatial frequency distance 
to ‘sigma space’, the spatial frequency normalized by l/NA. In this normalized coordinate 
system, the maximum spatial frequency passing through the lens is 1.0. Thus, the distance 
between diffraction orders in sigma space is l/(pNA). To center the zero and fi rst orders 
about the center of the lens, the zero order (found at the exact center of the lens for normally incident light) must be shifted by l/(2pNA) in sigma space. Thus, this becomes the 
optimum illumination tilt to give maximum DOF (Figure 10.17). Of course, tilting in the 
opposite direction [a −l/(2pNA) shift in sigma space] will produce the same effect. Combining both tilts into one illumination shape produces an illumination called dipole illumination that adds the required telecentricity behavior to the imaging. Note that the 
optimum illumination tilt is pitch dependent.
Real lithography, however, adds a signifi cant complication to this otherwise simple 
picture. The line/space pattern shown in Figure 10.17 has a specifi c orientation (the 
lines are running into and out of the page) that results in an optimum tilt as shown in the 
fi gure. Most integrated circuit designs will contain many line and space-like features 
that are oriented both vertically and horizontally. A perspective plot of the same diffraction situation may make this point clearer, as shown in Figure 10.18. If the illumination 
is tilted by the amount discussed above, that tilt, in a specifi c direction, will only help 
the lines and spaces that are properly oriented with respect to that tilt. The other orientation of lines will not only not be improved by the illumination tilt, they are likely to 
Diffraction Pattern
Lens Aperture
Mask Pattern 
(Equal Lines and Spaces)
(a) (b)
Figure 10.17 Off-axis illumination modifi es the conventional imaging of a binary mask 
shown in (a) by tilting the illumination, causing a shift in the diffraction pattern as shown in 
(b). By positioning the shifted diffraction orders to be evenly spaced about the center of the 
lens, optimum depth of focus is obtained


## Page 21

 Resolution Enhancement Technologies 431
be signifi cantly degraded in imaging performance. If both vertical and horizontal lines 
are to be imaged together on the same mask, an illumination shape must be used that 
provides optimum tilts for both geometries. The simplest shape that provides this optimum 
tilt for both horizontal and vertical line/space patterns is called quadrupole 
illumination.
Quadrupole illumination takes the optimum dipole generated for one orientation of 
lines and spaces, then shifts it both up and down in the other direction to create the proper 
angles for the other orientation of lines. The result is four poles evenly spaced about the 
center of the lens, as shown in Figure 10.19. In sigma space, the radial position of the 
center of each pole with respect to the center of the lens that gives optimum DOF is 
22 λ () pNA . Note that this positioning of the quadrupoles gives the same horizontal and 
vertical spacing between poles as in the dipole case, but places them closer to the edge 
of the lens aperture.
While the quadrupole shape provides optimal performance for vertical and horizontal 
lines, other orientations (such as a line/space array oriented at 45 °) will not be optimum. 
For any orientation of lines, the optimal dipole for that pattern will be spread in a direction perpendicular to the line orientation, and can be shifted parallel to the lines in any 
amount that keeps the dipoles within the lens. If the mask will contain arbitrary orientations of lines, many rotations of the dipoles will produce an annulus of illumination (and 
Conventional Dipole Quadrupole Annular
Mask 
Lens
Mask 
Lens
Figure 10.18 The position within the lens of the diffracted orders from a pattern of lines 
and spaces is a function of the orientation of the lines and spaces on the mask
Figure 10.19 Various shapes for conventional and off-axis illumination


## Page 22

432 Fundamental Principles of Optical Lithography
thus is called annular illumination). The optimum center of the annular ring is the same 
as the optimum dipole position.
By switching from three-beam imaging to two-beam imaging, OAI improves the 
through-focus performance of the image, but degrades the in-focus quality of the image. 
Since one of the diffraction orders is lost when the illumination is tilted, the in-focus 
image will have reduced image log-slope (that is, reduced NILS). But if the tilt is optimized for the pitch being imaged, this reduced NILS will not change much as the image 
goes out of focus, as seen in Figure 10.20.
For each illumination shape discussed – dipole, quadrupole and annular illumination – 
there is one illumination size that maximizes the DOF for a given pitch. However, this 
illumination shape is only optimum for that one pitch. While pitches close to this optimum 
will get most of the benefi t of the off-axis illumination, pitches suffi ciently far away from 
the optimum will receive little or no benefi t. In particular, isolated lines do not see the 
benefi t of improved DOF when using off-axis illumination. Figures 10.21 and 10.22 show 
an example of how NILS and the DOF of a 100-nm line vary with pitch for quadrupole 
illumination nominally optimized for a 200-nm pitch. The DOF reaches a maximum when 
the pitch is near the designed-for pitch of 200 nm (the nonzero diameter of the poles means 
that the maximum DOF is obtained at a slightly larger pitch, in this case 230 nm). As the 
pitch increases, the DOF very quickly drops, leveling off at the DOF of an isolated line 
(which in this case is about half of the maximum DOF).
There is, however, a very convenient solution to the problem of lack of DOF for isolated 
lines: subresolution assist features. As discussed before, adding assist features around the 
more isolated lines will make them behave more like dense features. When using OAI, 
this means that the more isolated features can gain some of the benefi t that OAI gives in 
terms of DOF. But, as we have seen before, SRAFs can be inserted between lines only 
if there is suffi cient room to fi t them. In general, SRAFs can be inserted when the pitch 
is greater than about 1.7 times the minimum pitch. For pitches less than about 1.3 times 
0.0
0.5
1.0
1.5
2.0
2.5
3.0
3.5
0 0.1 0.2 0.3 0.4 0.5
Defocus (µm)
Conventional σ = 0.5 
NILS
Optimized Dipole
Figure 10.20 The impact of off-axis illumination on the log-slope defocus curve (NA = 0.85, 
l = 193nm, binary chrome-on-glass mask, 120-nm lines and spaces). The dipole had a radius 
of 0.2 in sigma space


## Page 23

 Resolution Enhancement Technologies 433
the minimum pitch, the off-axis illumination provides suffi cient DOF. Thus, a range of 
pitches emerges, roughly about 1.3–1.7 times the minimum pitch, where NILS and DOF 
are low and there is no possibility of using SRAFs to improve DOF. These pitches are 
sometimes called ‘forbidden’ pitches,7
 indicating the lithographer’s desire that these 
pitches be avoided during circuit design. The forbidden pitch phenomenon signifi cantly 
complicates the use of off-axis illumination since most chip designs will employ a wide 
range of pitches.
Pitch (nm)
DOF (µm)
100 300 500 700 900 1100
0.0
0.1
0.2
0.3
0.4
0.5
0.6
0.7
0.50
0.70
0.90
1.10
1.30
1.50
1.70
1.90
2.10
2.30
100 300 500 700 900 1100
Pitch (nm)
NILS
In-focus
Defocus = 200 nm
Figure 10.21 Quadrupole illumination optimized for a pitch of 200nm showing how NILS 
varies with pitch both in-focus and with a moderate amount of defocus (NA = 0.85, 
l = 193nm, 100-nm line, chrome-on-glass mask, quadrupole settings of 0.8/0.2)
Figure 10.22 Quadrupole illumination optimized for a pitch of 200nm showing how isolated lines do not show improved DOF (NA = 0.85, l = 193nm, 100-nm line, chrome-on-glass 
mask, quadrupole settings of 0.8/0.2)


## Page 24

434 Fundamental Principles of Optical Lithography
The three major types of off-axis illumination – dipole, quadrupole and annular illumination – have been described above. There are, however, a wide range of other shapes 
possible. Like line/space patterns, any repeating two-dimensional pattern will have an 
optimum source shape to maximize image quality over a range of focus. Thus, customized 
source shapes are often used whenever a certain repeating 2D shape is the most critical 
pattern in the design (commonly the case for DRAM manufacturing).
10.4 Phase-Shifting Masks (PSM)
For a conventional chrome-on-glass mask, the idealized mask transmittance is considered 
to be binary: the light is 100 % transmitted through the glass areas and 100 % blocked by 
the chrome. The resulting Kirchhoff approximation predicts a mask (electric fi eld) transmittance function tm(x,y) that is either 0 or 1 (and thus the term ‘binary’ mask to describe 
this type of transmission). A phase-shifting mask (PSM) modifi es not only the amplitude 
of the transmitted electric fi eld but the phase of the transmitted light as well.
Consider the cross section of a mask structure shown in Figure 10.23. Two nearby 
regions of the mask transmit 100 % of the monochromatic light, but experience different 
optical path lengths. In one region, the light passes through extra glass (or fused silica) 
of thickness d and refractive index ng. In a nearby region, the light travels through air of 
the same thickness (with refractive index of 1). The phase difference between two plane 
waves traveling perpendicularly through the mask will be
∆φπ λ =− 21 dn() g / (10.5)
By adjusting the thickness of this extra layer of glass, any phase difference between the 
two waves can be obtained. As we shall soon see, it will be very advantageous to make 
this phase-shift exactly 180 ° (p). The thickness required to achieve this will be
d n 180 21 = −
λ
() g
 (10.6)
d Glass Index = ng Air Index = 1 
Light of Wavelength l
Figure 10.23 Cross section of a mask showing how the phase of the light transmitted 
through one part of the mask can be shifted relative to the phase of light transmitted through 
a nearby part of the mask


## Page 25

 Resolution Enhancement Technologies 435
The fused silica most commonly used for mask blanks has a refractive index of 1.56 at 
193 nm and 1.51 at 248 nm. Thus, the resulting glass thickness to give a p phase shift is 
slightly less than one wavelength.
The phase shift depicted in Figure 10.23 can be achieved by adding extra fused silica 
to the region on the left, or by etching away the same amount of mask blank material on 
the right. Alternately, some other material might be added to the mask blank so that both 
the phase and the amplitude transmittance of the light can be manipulated. There are an 
extremely large number of possible variations when both the amplitude and the phase of 
the transmitted light can be varied. However, practical mask-making considerations limit 
the number of different types of transmittance regions on the mask to a small number, 
typically two or three. And while many styles of phase-shifting masks have been investigated, only the two most common, alternating PSM and attenuated PSM, will be described 
in some detail below.
10.4.1 Alternating PSM
A conventional, binary chrome-on-glass mask of lines and spaces will produce a diffraction pattern of discrete diffraction orders at spatial frequencies that are multiples of one 
over the pitch (see Chapter 2). For a high-resolution pattern, only the zero and the plus 
and minus fi rst diffraction orders pass through the lens (which has a spatial frequency 
cutoff of NA/l), as seen in Figure 10.24a. In fact, it is the interference of the zero-order 
light with the fi rst orders that produces the bright and dark image of the proper pitch. If 
the pitch is made too small, the fi rst-order light diffracts at an angle too large to fi t through 
the objective lens and no image is produced. The resolution limit, then, occurs when the 
fx
0
Diffraction Pattern
Lens Aperture
Mask Pattern 
(Equal Lines and Spaces)
fx
–1
0
1
p
1
p
1 − 0
2 p
1
2 p
1 −
Kirchhoff
Transmittance
(a) (b)
Figure 10.24 A mask pattern of equal lines and spaces of pitch p showing the idealized 
amplitude transmittance function and diffraction pattern for: (a) binary chrome-on-glass 
mask; and (b) alternating phase-shift mask


## Page 26

436 Fundamental Principles of Optical Lithography
fi rst diffracted order (spatial frequency of 1/pitch) lands exactly at the edge of the aperture 
(spatial frequency of NA/l) so that the minimum resolvable pitch is equal to l/NA (i.e. 
kpitch = 1.0). Additionally, the use of partially coherent illumination can extend this classical resolution limit, but only at the expense of reduced image quality.
Consider now a repeating line/space pattern (with lithographic pitch p = linewidth +
spacewidth) where every other space has been phase-shifted by 180 °. Letting w be the 
spacewidth, the diffraction pattern can be calculated as the superposition of one repeating 
space with pitch 2p and transmittance 1, plus another repeating space of pitch 2p and 
transmittance −1, shifted by p. Applying the superposition and the shifting theorems of 
the Fourier transform, the diffraction pattern will be
Tf jw p
j f j
p
jw p xx
j
i fpx
m
/
e
/ () = sin( ) sin( ) π
π
δ 2 π π
2
2 2 − 

 

 − =−∞
∞
∑ j f j
p
jw p
j f jp
x
j
j x
π
δ
π
π
δ
− 

 


[] −− − 

 


=−∞
∞
∑ 2
2 11
2 = sin( ) () /
j=−∞
∞
∑
 (10.7)
When j is even, the diffraction order from the shifted space exactly cancels out the 
diffraction order from the unshifted space. Thus, only the odd orders survive, giving
Tf a f j
p
x jx
j
m() = δ − 

 

 =−∞
∞
∑ 2 (10.8)
where
a jw p
j
j even
j odd j =
0,
/ , 22 sin( ) π
π
=
=





The resulting mask is called an alternating phase-shift mask8 (also called a Levenson 
PSM or abbreviated Alt-PSM), as depicted in Figure 10.24b. For small pitch patterns, the 
image is obtained from the interference of the two fi rst diffraction orders, located at the 
spatial frequencies of ±1/2p. For coherent TE illumination, the image is
I x a xp a wp ( ) ( cos( )) sin( ) =+ 21 2 22 1
2 π 1
π
π
/, / = (10.9)
The resolution limit is again obtained when these fi rst diffracted orders just barely pass 
through the edge of the lens, making the minimum resolvable pitch equal to 0.5l/NA. 
Thus, the use of an alternating phase-shift mask leads to two-beam imaging with its 
potential for improved resolution and better DOF. Unlike off-axis illumination, however, 
the resulting diffraction pattern provides optimum defocus performance for all pitches, 
since the two diffraction orders will always be equally spaced about the center of the lens, 
regardless of pitch. Also, the two orders will always be of equal magnitude, a condition 
that results in the maximum image log-slope for two-beam imaging.
While the example given above is for a repeating pattern of lines and spaces, alternating 
PSM can be applied to the printing of any narrow, dark feature by shifting the phase of 
light on one side of the feature compared to the other side. Consider an isolated line of 


## Page 27

 Resolution Enhancement Technologies 437
width w, where the clear region on the right side of the feature is phase-shifted by 180 ° 
relative to the transmittance on the left side of the feature (Figure 10.25). The diffraction 
pattern for this phase-shifted, isolated line is
Tf i fw
f x
x
x
m() = cos( ) π
π
 (10.10)
For coherent TE illumination, the resulting aerial image can be expressed in terms of 
sine integrals:
Ix NAxw
NA () ( ) ( ) =+ xw 


 +− 





 


12 2 2 2 2
2
π
π
λ
π
λ Si / Si / (10.11)
where
 .
Si d () sin θ
θ
= ∫ z
z
z
0
It is interesting to examine the behavior of this image as w goes to zero. For an unshifted 
line, of course, the image would disappear as the chrome linewidth went to zero. But as 
Figure 10.26 shows, as the chrome width goes to zero the aerial image width approaches 
Figure 10.25 Cross section of a mask of an isolated phase-shifted line
0.0
0.2
0.4
0.6
0.8
1.0
0.0 0.2 0.4 0.6 0.8 1.0
Mask Chrome CD*NA/l
Image CD*NA/l
0.0
0.2
0.4
0.6
0.8
1.0
1.2
1.4
1.6
–1.5 –1.0 –0.5 0.0 0.5 1.0 1.5
Horizontal Position*NA/l
Relative Intensity
( (b) a)
Figure 10.26 Behavior of an isolated phase-shifted line as a function of the chrome line 
width: (a) coherent aerial images for w = 0 and 50nm, and (b) the aerial image width (at 
an intensity threshold of 0.25) as a function of the mask chrome width


## Page 28

438 Fundamental Principles of Optical Lithography
a constant value of about 0.26l/NA (see section 10.5.3). Setting w = 0 in Equation (10.11), 
we obtain the coherent TE aerial image for this isolated phase edge:9
Ix NAx () = 



42
2 π
π
λ Si2 (10.12)
As Figure 10.26 and Equation (10.12) show, a 0–180 ° phase edge will print as a 
narrow dark line (in fact, the class of strong phase-shifting masks can be defi ned as those 
masks that use a phase edge to print a dark line). While this can be very good if a narrow 
dark line is desired, it can be very bad if the phase edge occurs incidentally and a 
dark line is not desired at that point. As will be discussed in the following section, it can 
be very diffi cult to ensure that no unwanted phase edges appear in a phase-shifted 
layout.
10.4.2 Phase Confl icts
‘Strong’ phase-shift masks, such as alternating PSM, have seen only limited use in manufacturing, despite their potential for nearly doubling resolution and extending DOF by 
even more. Strong shifters invariably use etched quartz to create the phase shift and 
require two mask writing steps (including an alignment in between). While the much 
greater complexity and expense of making alternating PSMs have certainly been an 
impediment to their adoption, it is not the mask manufacturing that is the biggest problem, 
but the mask design. Alternating PSM works by shifting the phase of the clear region to 
one side of a small line by 180 ° relative to the phase of the light coming from the other 
side of the line. While simple in concept, attempting to phase-shift an arbitrary layout of 
lines will invariable lead to phase confl icts.
There are two basics types of phase confl icts, as seen in Figure 10.27: no phase shift 
where you want it, and a phase shift where you don’t want it. The fi rst type (Figure 10.27a) 
results in a lack of phase shift across a critical feature when there is an odd wrapping of 
phase assignments. This ‘nonshifted’ feature will not properly print. The second type 
(Figure 10.27b) is also called the termination problem since it usually occurs at the end 
of a line. Alternating phase across each side of a line will result in those two phases 
0 18 0 º º 180º
Unwanted
Phase
Edge
0º 180º
180º 180º
0º 180º
180º 180º
No
Phase
Shift
(a)(b)
Figure 10.27 Types of phase confl icts: (a) no phase shift across a critical pattern, and (b) 
the phase termination problem producing an unwanted phase edge


## Page 29

 Resolution Enhancement Technologies 439
meeting at the line end. Whenever two opposing phases meet, a dark interference line is 
created causing a resist line to print. (In fact, as seen in the previous section, when printing small lines, the use of chrome is almost superfl uous – it is the 0 to 180 ° phase transition that causes the dark lines to print.)
The phase confl ict problems do not have an obvious solution. Taking an arbitrary layout 
and coloring the clear regions with two phase colors will lead to numerous confl icts in 
all but a few special cases. One solution, though not yet proven, is to force the original 
layout to be ‘phase friendly’, a layout where no phase confl icts can occur. It is unclear 
whether such a solution can in fact be developed and if so, what the design trade-offs will 
be. The alternative is costly but more practical: use two exposures from two masks. The 
phase-shift mask is used to defi ne the critical features using a dark-fi eld background to 
avoid phase confl icts. A second exposure uses a second bright-fi eld mask that prints the 
noncritical features as well as the open areas not exposed with the fi rst dark-fi eld mask 
(Figure 10.28). Besides the obvious cost disadvantage due to the lower lithography tool 
throughput, this double-exposure approach also tends to have less-than-optimal transistor 
density (small lines can be printed, but not as close together as desired), and has not been 
proven to be practical on all critical levels. The double-exposure PSM process has been 
used successfully for polysilicon gate layers on microprocessors, where gate CD control 
has a profound effect on the value of the device.
10.4.3 Phase and Intensity Imbalance
The most obvious way of shifting the phase of light on a photomask is to change the 
thickness of quartz that one ray of light must pass through compared to another ray. This 
is most easily done by etching the quartz under one space by a set depth d while leaving 
the quartz of an adjacent space unetched (Figure 10.29). Equation (10.5) tells us the 
amount of phase shift as a function of the etch depth of this trench. This equation can 
also tell us how an error in etch depth turns into an error is phase. For 193-nm lithography, 
that translates into about 0.9 ° phase error per nanometer etch depth error.
These previous equations relating phase change to etch depth make an important 
assumption – that the light is traveling vertically. However, as light goes through the 
etched quartz hole, it begins to diffract at the bottom of the hole and its directions deviate 
0 180
Glass
Chrome
Exposure #1 Exposure #2
+ =
Figure 10.28 Simple example of a double-exposure alternating phase-shift mask approach 
to gate-level patterning


## Page 30

440 Fundamental Principles of Optical Lithography
Cr
Quartz
Cr
d
Figure 10.29 Example of a simple alternating phase-shift mask manufacturing approach
from a straight line. The smaller the hole, the greater this diffraction effect. This causes 
a difference in the actual phase of the light compared to the geometric ‘straight line’ 
approximation, and this difference is a function of the size of the etched space. Diffraction 
through the etched space causes a second problem: some of the diffracted light doesn’t 
make it out of the hole. As a result, the etched quartz space appears dimmer than the 
unetched space, creating an intensity imbalance in addition to the phase error (Figure 
10.30). As with the phase error, the degree of intensity imbalance is spacewidth 
dependent.
The real, physical effects of trying to create a 180 ° phase shift by etching the quartz 
as described above are detrimental to lithography. The intensity imbalance causes the two 
adjacent spaces to print as different linewidths, and the phase imbalances cause these 
spaces to have different best-focus settings. There are a number of possible ways to fi x 
x (nm)
0.0
0.2
0.4
0.6
0.8
1.0
1.2
1.4
–200
Image Intensity
–300 –100 100 200 300 0
Figure 10.30 Intensity imbalance shown for an alternating phase-shift mask of equal lines 
and spaces


## Page 31

 Resolution Enhancement Technologies 441
these problems. In the dual trench method (Figure 10.31a), both the unshifted and shifted 
spaces are fi rst etched to some depth, then the shifted space is further etched to create the 
desired phase shift. This approach can reduce both the phase errors and the intensity 
imbalance, though not perfectly for all space widths, and it complicates the mask-making 
process. In the undercut etch method (Figure 10.31b), the shifted space is etched somewhat isotropically, causing some undercut of the chrome. This widening of the etched 
space reduces the intensity imbalance appreciably. However, to get the intensity imbalance to approach zero, the amount of undercut can become excessive, causing possible 
reliability problems with the overhanging chrome. Finally, the biased space approach 
(Figure 10.31c) uses an OPC tool to bias the etched space larger in order to eliminate the 
intensity imbalance. This bias can be adjusted as a function of the space size and pitch 
in order to eliminate intensity imbalance across the full range of features. In general, none 
of these approaches is perfect at eliminating the phase error as a function of size and 
pitch.
The most common approach to alternating PSM manufacturing is to combine the biased 
space approach with a small amount of undercut. While not perfect, it can provide very 
good intensity balance and minimum phase error across all pitches.
10.4.4 Attenuated PSM
Consider a general repeating line/space transmittance function (with pitch p) where the 
fi rst feature (width w1) has amplitude and phase transmittance of t1 and f1, respectively, 
and the second feature (width w2 = p − w1) has amplitude and phase transmittance of t2
and f2 (see Figure 10.32). The resulting diffraction pattern will be
Tf a f j
p
x jx
j
m() = δ − 

 

 =−∞
∞
∑ (10.13)
( (b) a)
(c)
Figure 10.31 Different approaches for fi xing the phase error and intensity imbalance in 
alternating PSM: (a) dual trench, (b) undercut etch and (c) biased space


## Page 32

442 Fundamental Principles of Optical Lithography
where
at jwp
j
t jwp
j j
i ij = 

 

 +− 

 
 1
1
2
2 12 e 1 /
e
/ φφ π
π
π
π
sin( ) () sin( ) (10.14)
or,
at t
w
p
t
at t j
ii i
j ii
01 2
1
2
12
12 2
12
=− 

 

 +
=−
()
() sin(
ee e
ee
φφ φ
φφ πwp
j j 1 0 / , )π


 

 ≠
 (10.15)
Without loss of generality, it will be convenient to let f1 = 0 so that f2 represents the 
phase difference between the two features. If t1 = 1 and t2 = 0, we have the conventional 
chrome-on-glass result. If we let t1 = 1 but allow t2 > 0, the phase of this second feature 
will now matter. Given our experience above, we will let this phase shift be 180 °. Thus, 
the diffraction orders are
at
w
p
t
aa t jwp
j j jj
02
1
2
2
1
1
10
=+ 

 

 −
= =+ 

 
 −  ≠
()
() sin( ) , π
π
/ (10.16)
A mask of this type is called an attenuated PSM (also known as an embedded PSM, or 
EPSM, and sometimes called a half-tone PSM).
Equation (10.16) shows the impact of allowing the nominally dark feature to transmit 
some light that is phase-shifted compared to the bright feature: the zero order is decreased, 
the fi rst order is increased. Consider the simple case of coherent three-beam imaging 
where the aerial image (for TE illumination) is
I x a a aa xp a xp ( ) cos( ) cos( ) =+ + + 0
2 12 01 12 24 2 2 4 ππ // (10.17)
For the case of equal lines and spaces, the NILS at the nominal line edge is
NILS a
a = 4 1
0
π (10.18)
Mask Substrate
Light of wavelength l
φ1 i
e t 2 t2 t1
iφe t
Attenuating PSM 
Material
Figure 10.32 Cross section of an attenuated PSM showing how the transmitted amplitude 
and phase of the light is modifi ed by the attenuating material


## Page 33

 Resolution Enhancement Technologies 443
For an attenuated PSM, using Equation (10.16) evaluated for equal lines and spaces, the 
NILS becomes
NILS t
t = +−


 
 8  1
1
2
2
 (10.19)
As the transmittance of the attenuated line increases, the NILS increases as well.
While the discussion above shows the advantages of an attenuated PSM for three-beam 
imaging, a high-resolution lithography process will often use off-axis illumination in order 
to improve depth of focus for small pitch patterns. For this case, a coherent two-beam 
image (for TE illumination) is
I x a a aa xp ( ) cos( ) =++ 0
2 12 22 01 π / (10.20)
For the case of equal lines and spaces, the NILS at the nominal line edge is
NILS aa
aa = +
2 01
0
2 12 π (10.21)
For the attenuated PSM case,
NILS tt
tt = −+− ++
( )( )
( )( )
11
1
4
1
22
2 2 2 2
2 π
 (10.22)
For the three-beam imaging case, the best NILS is obtained by making the 0th order 
small and the 1st order big. For the two-beam case, maximum NILS comes from making 
the two orders equal in amplitude. To achieve this maximum,
( )( ) . 1
2
12
2
0 222 22
2
− = + = −
+ ≈ tt
t
π
π
π
or (10.23)
The above equations relate diffraction orders, images and the NILS to the electric fi eld 
transmittance of the attenuated PSM material. It is common, however, to specify an 
attenuated PSM by its intensity transmittance, equal to (t2)
2
. Thus, for the two-beam 
imaging equal line/space patterns, the optimum intensity transmittance of the PSM is 
4.93 %.
Note that the transmittance used in the above equations was set to 1.0 for the transmittance of the mask substrate. Thus, the attenuated material transmittance is defi ned relative 
to the transmittance of the mask substrate. It is common, however, for the manufacturers 
of mask blanks to specify the transmittance of the EPSM blank in absolute terms. Letting 
tblank be the transmittance of the EPSM coated substrate, and tglass the transmittance of the 
glass or fused silica substrate without EPSM material, then
t
t
t 2 = blank
glass
 (10.24)
For example, a common commercially available EPSM blank has an intensity transmittance of 6 %. The fused silica substrate itself has a transmittance of approximate 
92 % at 248 nm and about 91 % at 193 nm. Thus, the relative intensity transmittance 


## Page 34

444 Fundamental Principles of Optical Lithography
of the EPSM features is actually 6.5 and 6.6 % for 248- and 193-nm wavelengths, 
respectively.
Attenuated PSM has been very widely adopted for contact and via printing, and is fairly 
mainstream for other critical lithography layers as well. This type of PSM is generally 
called a ‘weak’ shifter – it uses phase-shifting to improve the image at the edge, but does 
not defi ne the edge by a 0–180 ° phase transition. Its great advantage is the simplicity and 
low cost of replacing chrome-on-glass (COG) masks, the nonphase-shift alternative. 
Essentially, an existing design based on COG can be converted to an EPSM by simply 
recalibrating the optical proximity correction models used to apply OPC to the design. 
Mask manufacturing, while certainly more diffi cult than COG, is not dramatically different (the chrome is replaced by a more complex absorber such as molybdenum silicon) 
and only somewhat more costly. Attenuated PSM does not suffer from phase confl icts 
and exhibits much reduced phase and intensity variation as a function of feature size as 
compared to alternating PSM. When coupled with off-axis illumination and SRAFs, it 
can provide most of the benefi t of the much more diffi cult and expensive alternating PSM 
alternative.
One problem with the use of attenuated PSM is the occurrence of sidelobes. Figure 
10.33 shows an image of an isolated space (k1 = 0.48) using a 6 % attenuated PSM. Interference between light from the space and light from the background EPSM material 
cancels out near the space edge to make the intensity go to zero and sharpen the image 
near the edge (i.e. increase the NILS). However, away from the edge diffracted light from 
the unshifted space can add constructively with the EPSM transmission to give a bright 
region called a sidelobe. Even though the intensity transmittance in this attenuated area 
is only 6 %, the brightness of this sidelobe is 17 % (in this case). A higher level of EPSM
