Repository: DanielTschang/llm_wiki

# LLM Wiki

A multi-user knowledge platform. People put source documents into a **Project**; an LLM turns them into linked wiki pages that the whole Project can search, chat with and query through an agent. Access is by role (Owner, Editor, Viewer) per Project.

This is a rewrite of [nashsu/llm_wiki](https://github.com/nashsu/llm_wiki) from a desktop app into a web platform for 50–200 users on a company Kubernetes cluster. The idea behind the wiki itself comes from [llm-wiki.md](llm-wiki.md).

- Vocabulary and the decisions behind it: [CONTEXT.md](CONTEXT.md), [docs/adr/](docs/adr/)
- Plan, status and open work: [plans/PLAN.md](plans/PLAN.md)

File: projects/Lithography-wiki/raw/sources/optical-lithography/.cache/10 - ch10.pdf.txt (part 3 of 3)
the lower NA. This results in the well-known effect of an optimum NA to give the greatest 
DOF. But it also impacts resolution in an interesting way. If no DOF is required, the resolution (the point where each curve in Figure 10.3 hits the x-axis) follows the familiar 
trend of increased resolution with increased NA. If, however, a nonzero DOF is required, 
the behavior of resolution with NA becomes more complicated.
transmittance is likely to cause the sidelobe to print, resulting in catastrophic failure. 
Sidelobes can be suppressed, however, using strategically placed assist slots. Since the 
phase of the sidelobe electric fi eld is about 180 ° with respect to the unshifted transmittance of a space, placing an unshifted assist space (small enough in size so that it won’t 
print) at the location of the sidelobe will have the paradoxical effect of reducing the 
intensity at that point.
0.0
0.1
0.2
0.3
0.4
0.5
0.6
0.7
0.8
–300 –200 –100 0 100 200 300
Horizontal Position (nm)
Relative Intensity
Figure 10.33 An isolated space (100nm, NA = 0.93, l = 193nm, s = 0.5) imaged from a 
6 % attenuated PSM mask showing sidelobes


## Page 35

 Resolution Enhancement Technologies 445
10.4.5 Impact of Phase Errors
All of the analyses of phase-shifting masks above assume that the mask was designed 
and manufactured to give the ideal 180 ° phase shift. However, in practice there will 
invariably be phase errors. It will be important to understand the impact of phase errors 
on lithographic performance and the magnitude of these errors that can be tolerated. To 
investigate the impact of phase errors, the three analytical cases described in the previous 
sections (an isolated phase edge, an alternating PSM of lines and spaces, and an attenuated PSM pattern of lines and spaces) will be analyzed.
Consider an arbitrary isolated edge pattern oriented in the y-direction that has left and 
right sides with amplitude and phase transmittances of t1, f1 and t2, f2, respectively. 
Looking fi rst at the simple case of coherent illumination, the resulting aerial image electric 
fi eld will be
Ex t t t t NAx ii ii edge() ( ) ( ) = ++ − e e e e Si



1
2
12 12 12 φφ φφ 12 12
π
π
λ (10.25)
where x = 0 is the position of the edge. For an ideal phase edge, t1 = t2 = 1, f1 = 0, and 
f2 = p (180 °). For a phase edge with phase error, we can let f2 = p + ∆f. Using these 
values in Equation (10.25) and squaring the magnitude of the electric fi eld to obtain the 
intensity of the aerial image,
Ix NAx
phase edge 2 Si − = − ++ 


 ( ) ( cos ) ( cos ) 1
2
11 22
2 ∆∆ φφ
π
π
λ (10.26)
For small phase errors, the small angle approximation to the cosine can be used,
cos∆ ∆ φ φ ≈−1
2
2
 (10.27)
giving
Ix NAx
phase edge 2 Si − = +− 

 

 


 () ∆∆ φφ
π
π
λ
22
2 4
1
4
42 (10.28)
Looking closely at Equation (10.28), it is interesting to observe that the effect of the phase 
error is to take the ideal image (when ∆f = 0) and add a uniform (d.c.) fl are (see Chapter 
3) in the amount of ∆f2
/4. Like fl are, a phase error for this feature will add a background 
dose, in this case caused by the incomplete cancellation of the out-of-phase light across 
the edge.
To put some numerical relevance to this relationship, an 11.5 ° phase error is equivalent 
to a 1 % fl are level. Since fl are levels of 1 % or more are commonly tolerated in lithographic projection tools, one would expect phase errors of 11.5 ° or more should be easily 
tolerated. While the above analysis assumes coherent illumination, simulation of partially 
coherent imaging of the same mask feature has shown the same relationship between 
phase error and fl are (see Figure 10.34).
It is well known that phase errors also cause a change in the response of a phase-mask 
feature to focus errors. Again using simulation, the effect of phase errors on the process 


## Page 36

446 Fundamental Principles of Optical Lithography
window of an isolated phase edge is no different than the effect of fl are on the process 
window. However, a new effect is introduced. When the phase error is not zero, going 
out of focus produces an asymmetry in the image that results in an effective image placement error. This image placement error varies linearly with defocus, acting just like a 
telecentricity error. Over the full range of focus within the process window, the impact 
on image placement error is about ±5 nm for a 10 ° phase error.
Consider now an alternating PSM pattern of lines and spaces with spacewidth ws and 
linewidth wl. Assuming that the lines have zero transmittance, we shall let two adjacent 
spaces have arbitrary transmittances and phases of t1, f1 and t2, f2, respectively. For highresolution patterns, only the zero and fi rst diffracted orders will pass through the lens and 
be used to generate the aerial image. Defi ning a coordinate system with x = 0 at the center 
of the fi rst space and letting p = ws + wl = the pitch, the amplitude of the zero and fi rst 
diffraction orders will be given by
a
w
p
tt
aa wp tt
ii
ii
0 12
11 1 2
2
2
12
12
=+
== − −
s
s
ee
/
ee
()
sin( ) ()
φφ
π φφ
π
 (10.29)
The electric fi eld of the aerial image (assuming coherent illumination for simplicity) 
will be
E x a a xp ( ) cos( ) =+01 2 π / (10.30)
For an ideal alternating PSM, t1 = t2 = 1, f1 = 0, and f2 = p (180 °). For a mask with 
phase error, we can let f2 = p + ∆f. Using these values in Equation (10.29),
a
w
p
i w
p
a wp
i
i
0
1
2
1
2
2 1 2
= − ≈− 

 


= +≈
ss
s
e
/
e
()
sin( ) () sin
∆
∆
∆ φ
φ
φ
π
π
() π
π
wp i s/2 φ 1
2
+ 



∆ (10.31)
0.0
0.2
0.4
0.6
0.8
1.0
1.2
1.4
1.6
–300 –200 –100 0 100 200 300
Horizontal Position (nm)
Relative Intensity
φ2 = 160°
φ2 = 180°
Figure 10.34 Impact of a 20 ° phase error on the aerial image of an isolated phase edge 
(l = 248nm, NA = 0.75, s = 0.5)


## Page 37

 Resolution Enhancement Technologies 447
where the approximate relations on the right make use of a small angle approximation. 
Using these values in Equation (10.30) and squaring the magnitude of the electric fi eld 
to obtain the intensity of the aerial image,
I x Ix w
p Alt PSM ideal
s
− ≈− 

 

 + 

 

 () () 1
42
2
2
2 ∆ ∆ φ φ (10.32)
where Iideal is the image of the alternating PSM for no phase error. Just as in the case of 
the phase edge discussed above, the impact of phase error on the image of an alternating 
PSM looks just like the addition of fl are to the image. In this case, however, the amount 
of effective fl are is reduced by the square of the shifted space duty ratio of the mask 
(ws/2p). For equal lines and spaces, ws/2p = 1/4 so that the effective fl are for this Alt-PSM 
pattern is four times smaller than the effective fl are for an isolated phase edge.
It would seem, then, that the wonderful properties of the alternating phase-shifting 
mask make them relatively immune to the small phase errors that will inevitably occur 
during mask fabrication. Unfortunately, a closer look reveals a more insidious problem. 
When the image goes out of focus, any phase error in the mask will interact with the 
defocus to cause an asymmetry between the shifted and unshifted spaces. The culprit lies 
in the zero order.
For no phase error, the zero order is completely missing (a0 = 0). As a result, the image 
is formed completely by the interference of the two fi rst orders. Since these orders are 
evenly spaced about the center of the lens, they have a natural immunity to focus errors, 
making improved depth of focus one of the most attractive qualities of the alternating 
phase mask. As the zero order grows (with increased phase error on the mask), this third 
beam ruins the natural symmetry of the fi rst orders and adds a focus dependency. Again 
for the case of coherent illumination and assuming small phase errors, the aerial image 
when out of focus will be
I xI x w
p out of focus in focus Ex s
ideal , −− − ≈+ 

 

 ( ) ( ) ( )sin( δφ 2
2
∆ πδλ/p2 ) (10.33)
where Eideal is the electric fi eld for the no phase error, no defocus case [i.e. Equation 
(10.30) with ∆f = 0].
Obviously, the interaction of phase error ∆f and defocus distance d adds an error term 
to the in-focus aerial image as shown in Equation (10.33). The nature of this error term 
lies in the nature of the electric fi eld Eideal. Unlike the intensity, the electric fi eld can be 
negative. In fact, the electric fi eld will be negative under the phase-shifted spaces and 
will be positive under the unshifted spaces. Thus, for a positive focus error (d > 0) and 
phase error (∆f > 0), the error term in Equation (10.33) will make the shifted space 
dimmer and the unshifted space brighter. For a negative focus error, the opposite will be 
true. This effect is largest for smallest pitches p as can be seen from the argument of the 
sine term. This asymmetry between adjacent spaces through focus is the most detrimental 
effect of phase errors for an alternating phase-shifted mask and is illustrated in Figure 
10.35.
The lithographic consequences of this intensity imbalance of adjacent spaces through 
focus are quite interesting. From the perspective of the space, the brighter space will print 


## Page 38

448 Fundamental Principles of Optical Lithography
wider (assuming a positive resist), so that one space will be wider on one side of focus 
while its neighbor will be wider on the other side of focus. Things look quite different 
from the perspective of the line, however. As the space to one side of the line gets wider 
with a focus error, the space to the other side of the line will get narrower. As a result, 
the linewidth remains about constant but its position shifts away from the brighter space 
and toward the dimmer space. Thus, the impact of the interaction of phase and defocus 
errors for an alternating PSM can be seen as an error in the placement of the line in the 
PSM array. When both transmission and phase errors are present, the two effects on space 
image brightness can cancel at some defocus. The resist image with the best fi delity would 
then appear out of focus.
While alternating aperture PSMs are important, the overwhelming majority of phaseshift masks used today are attenuated PSMs. How does a small phase error affect the 
lithographic performance of an attenuated PSM? Consider an equal line/space pattern 
where the line has an electric fi eld amplitude and phase transmittance of t and f, respectively. For a mask with phase error, we can let f = p + ∆f. Using this value in Equation 
(10.15), and assuming that the phase error is small,
a t t it t t i 0
2 1
2
1 1
2
1 1
2
1
2
1
2
= − = − − ≈ −+ 

 
 ( ) ( cos( )) sin( ) e ∆ ∆∆ φ ∆ φφ φ  −
= = + ≈ +− 

 
 −  +
it
aa t t
t it i
1
2
1 1 1 1
2
1 11
2
∆
∆ ∆ ∆
φ
ππ
φ
π
φ φ () e
 (10.34)
Calculating the magnitude and the phase of each diffraction order,
aa
t
t
a
t
t
00
2
0
41
1
≈+ −




∠ ≈− −

 
ideal
∆
∆
φ
φ
 (10.35)
0.0
0.1
0.2
0.3
0.4
0.5
0.6
0.7
0.8
0.9
1.0
–200 –150 –100 –50 0 50 100 150 200
Horizontal Position (nm)
Relative Intensity
–400-nm Defocus
No Defocus
+400-nm Defocus
Figure 10.35 Aerial images for an alternating phase-shifting mask with a 10 ° phase error 
for +400nm defocus (dots), no defocus (solid), and −400nm of defocus (dashed). (100-nm 
lines and spaces with l = 248nm, coherent illumination, 0.25 < k1 < 0.5)


## Page 39

 Resolution Enhancement Technologies 449
aa
t
t
a
t
t
11
2
1
21
1
≈− +




∠≈
+




ideal
∆
∆
φ
π
φ
 (10.36)
Let’s investigate the impact of the changes in the magnitude and phase of each diffracted 
order separately. As shown in Equations (10.35) and (10.36), the magnitudes of the orders 
vary as the phase error squared (and so should be quite small for small errors). As an 
example, for a 6 % EPSM with a 10 ° phase error, the magnitudes of the zero and fi rst 
orders change by only +0.7 and −0.2 %, respectively. The resulting impact on the aerial 
image is quite small, less than 0.2 % intensity difference in most cases.
The phase of the diffraction orders, on the other hand, varies directly as the EPSM 
phase error. In fact, the phase difference between the zero and fi rst orders, which ideally 
would be zero, becomes in the presence of EPSM phase error
∠ −∠ ≈
+
aa
t
t 10 2
2
1
∆φ (10.37)
What is the impact of such a change in the phase difference between the diffraction 
orders? Focus also causes a phase difference between the zero and fi rst orders. For the 
simple case of coherent illumination (that is, three-beam imaging), a defocus of d causes 
a phase difference of
∠ −∠ ≈ aa
p 10 2
πδλ (10.38)
Thus, the effect of the EPSM phase error will be to shift best focus by an amount 
given by
δ φ
πλ shift ≈ +
2
1
2
2
pt
t
∆
() (10.39)
Possibly a more useful expression for this effective focal shift is as a function of the depth 
of focus. Using the simple Rayleigh criterion for DOF,
DOF k p ≈ 2
2
λ (10.40)
where k2 is some number less than 1 (0.7 is reasonable). Combining these expressions, 
and assuming that t
2 << 1,
δ
π shift ≈≈ φφ 2
k2
∆∆ tDOF tDOF (10.41)
For a 6 % EPSM, focus will shift by about 0.4 % of the DOF per degree of EPSM phase 
error. Remembering that Equation (10.39) was derived under the simple assumption of 
coherent illumination, full image simulations show that the use of partial coherence can 
double or triple the focus shift compared to the coherent case. Thus, a 10 ° phase error 


## Page 40

450 Fundamental Principles of Optical Lithography
might cause best focus to shift by 10 % of the DOF, potentially causing a 20 % loss in 
DOF. Off-axis illumination, however, tends to lower this effect since this illumination is 
specifi cally intended to minimize the impact of phase errors between the zero and fi rst 
orders. Figure 10.36 illustrates this focus-shift effect for three-beam imaging, showing 
also that unlike alternating PSM, there is no pattern placement change through focus in 
the presence of an EPSM phase error.
In general, attenuated phase-shift masks are much less sensitive to phase errors than 
alternating phase-shift masks. The major impact of small phase errors is a focus shift, so 
the biggest worry would be a variation of EPSM phase across a reticle rather than a mean 
to target error. Since cleaning can cause phase errors in an EPSM mask, understanding 
the impact of these errors is quite important.
10.5 Natural Resolutions
The discussion above defi ned feature resolution with respect to CD control, (using depthof-focus as the metric of CD control) and pitch resolution with respect to the frequency 
cutoff of the imaging lens. There are, however, three special purpose metrics of resolution 
that can also be used to defi ne the ultimate capabilities of an imaging system. These 
special metrics, though defi ned for very specifi c mask features, have almost universal 
appeal as ‘natural’ metrics of imaging resolution.
10.5.1 Contact Holes and the Point Spread Function
The fi rst metric concerns the smallest possible contact hole that can be printed. Consider 
a mask pattern of an isolated contact hole in a chrome (totally dark) background. Now 
0.0
0.2
0.4
0.6
0.8
1.0
1.2
–200 –100 0 100 200
Horizontal Position (nm)
Relative Intensity
NoPhase Error
–10 Degree Error
+10 Degree Error
Figure 10.36 A small phase error in an EPSM mask changes the aerial image in the same 
way as a small shift in focus. Here, ±10 ° phase error moves the image closer and farther 
away from best focus (wavelength = 248nm, NA = 0.8, 180-nm lines/space pattern, coherent 
illumination, 150-nm defocus). For this case, a 10 ° phase error shifts best focus by about 
14nm


## Page 41

 Resolution Enhancement Technologies 451
let that hole shrink to an infi nitesimal pinhole. If this small pinhole could be imaged 
in a positive resist, how big would the resist hole be? Of course, there is a practical 
problem with experimentally determining this ‘resolution’: as the pinhole shrinks, the 
intensity of light reaching the wafer becomes infi nitesimally small, making the required 
exposure time for the resist grow to infi nity. However, from a theoretical perspective, we 
can avoid this problem by assuming we are very patient and calculating the printed 
result.
Thinking fi rst of just the imaging tool, what would be the aerial image resulting from 
this infi nitely small pinhole? We will normalize our aerial image coming from the pinhole 
to have a peak intensity of 1.0 when in-focus for an ideal, aberration-free optical system. 
The aerial image of a pinhole, when normalized in this way, is called the point spread 
function (PSF) of the optical system (see Chapter 2). The PSF is a widely used metric of 
imaging quality for optical system design and manufacture, and is commonly calculated 
for lens designs and measured on fabricated lenses using special benchtop equipment. 
For classical imaging applications, the PSF can be calculated as the square of the magnitude of the Fourier transform of the imaging tool exit pupil. For an in-focus, aberrationfree system of wavelength l, the pupil function is just a circle whose radius is given by 
the numerical aperture NA, and the PSF becomes
PSF J ideal = 1
2 () 2πρ
πρ
 (10.42)
where J1 is the Bessel function of the fi rst kind, order one, and r is the radial distance 
from the center of the image normalized by multiplying by NA/l.
How wide is the PSF? For large contact holes, the normalized intensity at a position 
corresponding to the mask edge (that is, at the desired contact hole width) is about 0.25–
0.3. If we use this intensity range to measure the width of the PSF, the result is a contact 
hole between 0.66 and 0.70l/NA wide. Thus, this width represents the smallest possible 
contact hole that could be imaged with a conventional chrome-on-glass (i.e. not phaseshifted) mask. If the contact hole size on the mask approaches or is made smaller than 
this value, the printed image is controlled by the PSF, not by the dimensions of the mask. 
Making the contact size on the mask smaller only reduces the intensity of the image peak. 
Thus, this width of the PSF, the ultimate resolution of a chrome-on-glass contact hole, is 
a natural resolution of the imaging system.
If instead of using a chrome-on-glass mask when making our conceptual pinhole an 
attenuated PSM is used, the width of the resulting PSM is decreased. Assuming that the 
mask background electric fi eld transmittance is t and the phase shift is exactly 180 °, the 
resulting PSF is
PSF
J
t
t ideal =
−
−
1
2 2
1
() πρ
πρ (10.43)
A graph of this PSF for t = 0.245 (a 6 % intensity transmittance ESPM) compared to 
t = 0 (a chrome-on-glass mask) is shown in Figure 10.37. At an intensity threshold of 


## Page 42

452 Fundamental Principles of Optical Lithography
0.25, the COG PSF has a width of about 0.705l/NA, whereas the EPSM mask produces 
a PSF with a width of 0.595l/NA (16 % narrower). Note that the narrowing of the PSF 
comes at the expense of increased sidelobes, which reach an intensity of nearly 0.25 for 
this 6 % EPSM mask. Thus, 6 % intensity transmittance represents about the maximum 
practical transmittance level when printing isolated contact holes unless some sort of 
sidelobe suppression (in the form of strategically placed assist slots) is employed.
10.5.2 The Coherent Line Spread Function (LSF)
If instead of an infi nitely small pinhole in a dark background an infi nitely narrow space 
is used, the resulting image is called the line spread function (LSF). Unlike the PSF, 
however, the LSF image will depend on the illumination used. For coherent illumination, 
the LSF can be calculated as an integral over one dimension of the coherent PSF:
LSF x
J NAxy
NA
xy
() = y
+ 
 
−∞ +
∞
∫
1 22
22
2π
λ
π
λ
d (10.44)
For incoherent illumination,
LSF x
J NAxy
NA
xy
() = y
+ 
 
−∞ +
∞
∫ 1 22
22
2 2π
λ
π
λ
d (10.45)
Alternately, the coherent LSF can be calculated using the image of an isolated space. 
From Chapter 2, the TE coherent image of an isolated space of width w is
Ix NAxw
NA () ( ) ( ) =+ xw 


 −− 




 


12 2 2 2 2
2
π
π
λ
π
λ Si / Si / (10.46)
0.0
0.2
0.4
0.6
0.8
1.0
–1.5 –1.0 –0.5 0.0 0.5 1.0 1.5
Normalized Radius
Normalized Intensity
COG Mask EPSM
Figure 10.37 Comparison of the ideal PSM from a chrome-on-glass (COG) mask and a 6 % 
intensity transmittance embedded phase-shifting mask (EPSM)


## Page 43

 Resolution Enhancement Technologies 453
Normalizing this image so that the peak intensity is 1,
Ix
I
NA
xw
NA
xw
NA
w
()
()
() ()
0
2 2 2 2
=
+ 
  −−  

 
Si / Si /
2Si
π
λ
π
λ
π
λ










2
 (10.47)
Taking the limit of Equation (10.47) as w goes to zero (by applying L’Hopital’s rule and 
realizing that the derivative of the sine integral is just the sinc function),
LSF x Ix
I
NAx
w NAx ( ) lim ()
() == 

 
 →0 
2
0
2
2
sin( / )
/
πλ
πλ (10.48)
Using an intensity threshold of 0.25, the coherent illumination LSF has a width of 0.603l/
NA, and is thus 15 % narrower than the PSF. The LSF is a natural resolution limit of an 
isolated space.
10.5.3 The Isolated Phase Edge
Another special mask feature which exhibits a similar natural resolution behavior is the 
180 ° phase edge, as described previously in section 10.4.1. Consider a chromeless mask 
with a large region shifted by 180 ° to produce a long, straight boundary between the 0 ° 
and the 180 ° regions. Since light transmitted to either side of this edge will have a 180 ° 
phase difference, the light that diffracts and interferes under the edge will cancel out, 
producing a dark line centered under the phase edge. As a result, this isolated 180 ° phase 
edge will print as a narrow line in a positive photoresist.
For coherent TE illumination, the in-focus image of an isolated phase edge was given 
in Equation (10.12). Figure 10.38 shows a graph of this equation. The width of this image Relative Intensity
Normalized Position (×NA/l)
0.0
0.2
0.4
0.6
0.8
1.0
1.2
1.4
–2.0 –1.0 0 1.0 2.0
Figure 10.38 The aerial image of an isolated 180 ° phase edge (shown here using coherent 
illumination) will produce a narrow line in a positive resist


## Page 44

454 Fundamental Principles of Optical Lithography
can be estimated in the same way as the PSF. Assuming an intensity level between 0.25 
and 0.3, the width of the phase edge line is between 0.26 and 0.29l/NA. The use of partially coherent illumination does not appreciably change this width.
What controls the width of the image of an isolated phase edge? Obviously the edge 
itself does not have a ‘width’. Like the PSF and the LSF, the width of the phase edge 
image is in fact an inherent property of the imaging system, controlled by its numerical 
aperture and wavelength. In fact, analogous to the LSF, the image of Equation (10.12) 
could be called the phase edge line spread function. The size of this tiny line is the 
‘natural’ resolution of any 180 ° phase edge. But its importance goes beyond just the 
printing of small isolated lines. A phase-shifted mask can be thought of as a collection of 
0–180 ° phase transitions. Each transition has a tendency to print at its natural linewidth 
of about 0.26l/NA. Much insight can be gained by approaching phase-shifting mask 
design with this natural linewidth in mind.
For the special types of mask features described here, the resolution of that feature 
becomes a function only of the properties of the imaging system and, strangely, becomes 
independent of the size of the feature on the mask. I call these resolution properties the 
‘natural’ resolutions of the imaging tool.
Problems
10.1. Figure 10.1 shows an example of how the depth of focus varies with feature size. 
Generate an equivalent plot using the Rayleigh DOF criterion. Assume equal lines 
and spaces, coherent three-beam imaging, and k2 = 0.8.
10.2. Derive the diffraction pattern of a semi-dense line (width w, pitch p) with single 
SRAFs (width wSRAF) placed in the center of the spaces:
0
1
p
tm(x)
w
x = 0
w
wSRAF
10.3. Considering the FEM plots of Figure 10.14 to be typical of dense and isolated 
lines, how does the iso-dense bias vary with focus?
10.4. What is the smallest value of kpitch possible under the following scenarios:
(a) COG mask and conventional illumination as s goes to zero (i.e. coherent 
illumination)
(b) Alt-PSM mask and conventional illumination as s goes to zero (i.e. coherent 
illumination)
(c) COG mask and dipole illumination with very small poles
(d) COG mask and quadrupole illumination with very small poles
10.5. Explain the main advantage of dipole illumination compared to quadrupole illumination. Explain the main disadvantage of dipole illumination compared to 
quadrupole illumination.


## Page 45

 Resolution Enhancement Technologies 455
10.6. For an optimized dipole illuminator, a two-beam aerial image results:
I x a a aa xp ( ) cos( / ) =++ 0
2 12 22 01 π
Since the dipole can only print small-pitch patterns oriented in one direction, one 
possible solution is to add a second dipole rotated by 90 ° to obtain an illuminator 
called a cross-quadrupole:
Crossquadrupole
Illuminator
When printing at the pitch for which the dipole and quadrupole are optimized, 
derive the resulting in-focus aerial image (assume TE illumination) for a 
cross-quadrupole.
10.7. The coherent two-beam aerial image for an alternating PSM mask is given in 
Equation (10.9). From this, derive the image for a chromeless repeating line/space 
pattern by letting the width of the chrome line in the alternating PSM mask go to 
zero. Qualitatively, what is the effect of reducing the chrome width?
10.8. Derive Equation (10.10), the diffraction pattern for an isolated phase-shifted 
line.
10.9. Derive Equation (10.11), the coherent aerial image for an isolated phase-shifted 
line.
10.10. Derive Equation (10.15) from Equation (10.14).
10.11. Equations (10.16) and (10.17) give the coherent (TE) image for an attenuated PSM 
pattern of lines and spaces. What happens to this image as t2 goes to 1? (Such a 
mask is called a chromeless PSM.)
10.12. Derive an equation for the coherent LSF when using an attenuated PSM. What is 
the maximum sidelobe intensity for the LSF for a 6 % attenuating PSM?
10.13. Derive an expression for the normalized image log-slope of the isolated phase 
edge, assuming the nominal feature size is at an intensity threshold of 0.25.
References
1 Levenson, M.D., 1993, Wavefront engineering for photolithography, Physics Today, 46, 
28–36.
2 Fukuda, H., Imai, A., Terasawa, T. and Okazaki, S., 1991, New approach to resolution limit and 
advanced image formation techniques in optical lithography, IEEE Transactions on Electron 
Devices, 38, 67–75.
3 Arthur, G. and Martin, B., 1995, Investigation of photoresist-specifi c optical proximity effect, 
Micro- and Nano-Engineering ‘95, Aix-en-Provence, France.
4 Chen, J.F., Laidig, T., Wampler, K. and Caldwell, R., 1997, Optical proximity correction for 
intermediate-pitch features using sub-resolution scattering bars, Journal of Vacuum Science and 
Technology B, 15, 2426–2433.


## Page 46

456 Fundamental Principles of Optical Lithography
5 Mack, C.A., 1989, Optimum stepper performance through image manipulation, KTI Microelectronics Seminar, Proceedings, 209–215.
6 Fehrs, D.L., Lovering, H.B. and Scruton, R.T., 1989, Illuminator modifi cation of an optical 
aligner, KTI Microelectronics Seminar, Proceedings, 217–230.
7 Socha, R., Dusa, M., Capodieci, L., Finders, J., Fung Chen, J., Flagello, D. and Cummings, K., 
2000, Forbidden pitches for 130-nm lithography and below, Proceedings of SPIE: Optical 
Microlithography XIII, 4000, 1140–1155.
8 Levenson, M.D., Viswanathan, N.S. and Simpson, R.A., 1982, Improving resolution in photolithography with a phase-shifting mask, IEEE Transactions on Electron Devices, ED-29, 
1828–1836.
9 Mack, C.A., 1991, Fundamental issues in phase-shifting mask technology, KTI Microlithography Seminar Interface ‘91, Proceedings, 23–35.
