Repository: DanielTschang/llm_wiki

# LLM Wiki

A multi-user knowledge platform. People put source documents into a **Project**; an LLM turns them into linked wiki pages that the whole Project can search, chat with and query through an agent. Access is by role (Owner, Editor, Viewer) per Project.

This is a rewrite of [nashsu/llm_wiki](https://github.com/nashsu/llm_wiki) from a desktop app into a web platform for 50–200 users on a company Kubernetes cluster. The idea behind the wiki itself comes from [llm-wiki.md](llm-wiki.md).

- Vocabulary and the decisions behind it: [CONTEXT.md](CONTEXT.md), [docs/adr/](docs/adr/)
- Plan, status and open work: [plans/PLAN.md](plans/PLAN.md)

File: projects/Lithography-wiki/raw/sources/optical-lithography/.cache/08 - ch8.pdf.txt (part 5 of 5)
pushing the limits of clock speeds.
So how does improved CD control impact device performance? Obviously from the 
discussion above, a tighter distribution of polysilicon gate CDs will result in reduced 
(a) (b)
errors than the line itself. Figure 8.40 shows how errors in focus can change the threedimensional shape of a line end. Obviously, any metrology designed to measure lineend shortening will almost certainly be affected by the shape changes depicted in 
Figure 8.40.
8.8.2 Characterizing LES Process Effects
Any line whose width is near the resolution limit of a lithographic process will usually 
exhibit signifi cant line-end shortening. The end of the line is made up of two 90° corners. 
But as these corners pass through an imaging process of limited resolution, the corners 
will, by necessity, round. If the feature width is less than the sum of the two cornerrounding radii, the end of the line will pull back due to this corner rounding. There are 
actually three major causes of this corner rounding, all of which contribute to the fi nal 
LES magnitude.
The primary corner rounding, and thus line-end shortening, mechanism is the 
diffraction limitation of aerial image formation. To fi rst order, the aerial image cornerrounding radius is about equal to the radius of the point spread function (about 0.35l/NA). 
Thus, signifi cant line-end shortening is expected for feature sizes smaller than about 
k1 = 0.7. As an example, a 180-nm isolated line imaged at 248 nm with a numerical aperture (NA) of 0.688 (giving a scaled feature size of k1 = 0.5) and with a partial coherence 
of 0.5 will produce an aerial image with nearly 50 nm of LES. The amount of corner 
rounding is a strong function of k1. Figure 8.41a shows the effect of NA on the line-end 
shortening of the aerial image of a 180-nm-sized structure like that of Figure 8.38. 
Obviously, a higher NA (just like a lower wavelength or larger feature size) produces 
less LES. The infl uence of partial coherence (Figure 8.41b) is less dramatic but still 
signifi cant.
LES is also infl uenced by corner rounding on the reticle. Mask making involves lithography processes that, due to their inherent resolution limits, inevitably produce rounded 
corners. At the end of a line, rounded corners on the mask reduce light intensity transmitted through the mask in a manner nearly identical to a foreshortening of the mask line. 
Equating the area lost due to mask corner rounding of radius R (wafer dimensions) with 
+0.4 µm Defocus In Focus –0.4 µm Defocus
Figure 8.40 Simulated impact of focus on the shape of the end of an isolated line (250-nm
line, NA = 0.6, s = 0.5, l = 248, positive focus defi ned as shifting the focal plane up)


## Page 64

360 Fundamental Principles of Optical Lithography
an equivalent area due to a foreshortened mask, an approximate LES due to mask corner 
rounding can be estimated, for a space of width w, as
LES
R
w
R
w mask ≈
− 
  ≈
21
4 0 43 2 2
π
. (8.82)
A similar result is expected for lines. Thus, mask corner rounding leads to an effectively 
shorter mask line, which of course will lead directly to a shorter line printed in resist. As 
an example, consider a mask-making process with a corner-rounding radius of 20 nm 
(wafer dimensions). For an 80-nm feature, the amount of LES due to the mask corner 
rounding can be estimated at 2 nm. If the mask corner rounding is increased to 40 nm, the 
impact of the mask on LES grows to 9 nm. If the maximum allowed LES due to mask 
corner rounding is set to be a fi xed fraction of the minimum feature size, Equation (8.82) 
shows that the maximum allowed mask corner rounding must also be a fi xed fraction of 
the minimum feature size.
The resist also affects the fi nal degree of line-end shortening. Interestingly, development contrast seems to have only a small infl uence on the amount of LES of the fi nal 
resist patterns. Diffusion during PEB, on the other hand, has a very signifi cant effect. 
Figure 8.42 shows the simulated result of increasing diffusion length (for an idealized 
conventional resist and for a chemically amplifi ed resist, both with constant diffusivity) 
on the line-end shortening of a completely isolated line. The diffusion length must be 
kept fairly small in order for diffusion to only marginally impact the LES. In both cases, 
the increase in line-end shortening goes as about the diffusion length squared. The reason 
for the large effect of diffusion on line-end shortening is the three-dimensional nature of 
(a) (b)
35
40
45
50
55
60
65
70
75
80
0.6 0.7 0.8 0.9 1.0
Numerical Aperture
LES (nm)
35
40
45
50
55
60
0 0.2 0.4 0.6 0.8 1.0
Partial Coherence
LES (nm)
Figure 8.41 Response of line-end shortening (LES) to imaging parameters (130-nm isolated
line, l = 248nm): (a) numerical aperture (s = 0.5), and (b) partial coherence (NA =
0.85)


## Page 65

 Lithographic Control in Semiconductor Manufacturing 361
the diffusion process: at the end of an isolated line, chemical species from the exposed 
areas can diffuse from all three sides of the line end (as opposed to one direction for a 
line edge).
8.9 Critical Shape and Edge Placement Errors
A discussion of CD control assumes that a convenient and accurate dimensional measure 
of the feature in question is available. For long lines and spaces, and symmetric contact 
holes, a simple, single metric can be used to describe the difference between the actual 
result on the wafer and the desired result: the critical dimension error (CDE). The 
optimum process is that which drives the CDE to zero. But real integrated circuit patterns 
include numerous complex shapes that defy easy one-dimensional characterization. How 
does one judge the error in the shape of an arbitrary 2D pattern? For this we must defi ne 
a critical shape error (CSE), the 2D analog to the critical dimension error.
The critical shape error is determined by fi nding the point-by-point difference between 
the actual printed resist shape and the desired shape.13 For example, Figure 8.43a takes a 
desired shape (equal to the layout design with an acceptable amount of corner rounding 
added) and compares it to a top-down image of the printed resist shape. The desired shape 
is broken down into a collection of measurement points (in this case, equally spaced points 
are placed around the entire desired shape). Then vectors are drawn from these measurement points to the actual wafer shape, collecting their lengths in a frequency distribution 
of errors as shown in Figure 8.43b. Once such a distribution is determined, some characterization of the distribution can be used to describe the overall shape error. For example, 
the average error could be used (CSEavg) or the error which is greater than 90 % of the 
0
10
20
30
40
50
60
0 20 40 60 80
(a) (b)
100
Diffusion Length (nm)
Increase in LES (nm)
0
10
20
30
40
50
0 50 100 150
Diffusion Length (nm)
Increase in LES (nm)
Figure 8.42 Diffusion can have a dramatic effect on line-end shortening (LES) of an isolated
line: (a) 180-nm line, l = 248nm, NA = 0.688, s = 0.5, conventional resist, and (b) 130-nm
line, l = 248nm, NA = 0.85, s = 0.5, chemically amplifi ed resist


## Page 66

362 Fundamental Principles of Optical Lithography
point-by-point measurements (CSE90), or some other percentage could also be used. For 
the distribution in Figure 8.43, some results are given below:
• CSEavg = 13.5 nm
• CSE80 = 23 nm
• CSE90 = 28 nm
• CSE95 = 32 nm
• CSE99.7 = 46 nm
Several different defi nitions of the point-by-point error are possible. In the example 
above, the unsigned length of the vector is used to generate the error histogram. The 
signed vector could also be used (a mean of zero for the signed vectors would be an 
indication of a properly sized feature). An alternate approach, useful for features on a 
‘Manhattan’ layout, constrains the error vectors to be wholly vertical or horizontal. These 
Manhattan error vectors are typically called edge placement errors (EPE) and are commonly used by optical proximity correction software when characterizing pattern fi delity 
(see Chapter 10).
8.10 Pattern Collapse
Photoresist profi le control has traditionally been defi ned by making a trapezoidal model 
of the shape of the resist profi le and defi ning the width, height and sidewall angle of the 
trapezoid as parameters to be controlled. In general, this approach works well for 1D 
patterns (long lines and spaces). However, under some circumstances, a different problem 
can plague the control of profi le shape – pattern collapse, where seemingly well-formed 
resist profi les fail mechanically and fall over (Figure 8.44).
(a) (b)
0
5
10
15
20
25
30
35
10 20 30 40 50
Point-by-Point Error (nm) 
Frequency
CSE90
0
Figure 8.43 Defi ning a metric of shape error begins with (a) making point-by-point measurements comparing actual (dashed) to desired (solid) shapes, which produces (b) a frequency
distribution of errors (unsigned lengths of the vectors are used here). One possible critical
shape error (the CSE90) is shown as an example of the analysis of this distribution


## Page 67

 Lithographic Control in Semiconductor Manufacturing 363
Pattern collapse occurs for tall, narrow resist lines when some force pushing against 
the top of the line causes the profi le to bend and eventually break or peal off the substrate. 
As one might expect, the taller and narrower the line, the easier it would be to push it 
over. But where does this pushing force come from? After development, the wafer is 
rinsed with deionized water and then air-dried. As the water dries, surface tension from 
the receding water will pull on the top of the resist feature. Of course, if the water is 
symmetrically receding from both sides of the line, the two forces on each side will cancel. 
If, however, there is an asymmetry and the water from one side of the line dries off faster 
than the other side, the resultant force will not be zero.
Figure 8.45a shows what is probably the worst case for generating asymmetric surface 
tension forces during after-rinse drying: two isolated parallel lines with a small gap 
between them. The large open areas to each side of the pair quickly dry while the small 
space between them requires a much longer time for removal of the water. As a result, 
Figure 8.44 Examples of photoresist pattern collapse, both in cross section (left) and top
down (Courtesy of Joe Ebihara of Canon)
wl
ws
H
θ
(a) (b)
Figure 8.45 Pattern collapse of a pair of isolated lines: (a) drying after rinse leaves water
between the lines, and (b) capillary forces caused by the surface tension of water pull the
tops of the lines toward each other, leading to collapse


## Page 68

364 Fundamental Principles of Optical Lithography
there will be a point in the drying cycle where the top meniscus of the water in the gap 
will line up with the top of the resist features, producing a capillary force, driven by the 
surface tension of water, that will pull the two resist lines toward each other (Figure 
8.45b). If the force is great enough to cause the two resist tops to touch each other, these 
features are said to have collapsed. Other patterns of lines and spaces (a fi ve-bar pattern, 
for example) will behave very similarly to this two-bar test pattern for at least the most 
outside lines.
Tanaka14 developed a simple cantilever-beam mechanical model for this pattern collapse situation. The capillary pressure (force per unit area) along the side of the resist line 
covered by water is equal to the surface tension s of the water–air interface divided by 
the radius of curvature R of the meniscus. The radius of curvature in turn is determined 
by the contact angle q of the water–resist interface and the spacewidth ws. Before any 
bending occurs, this curvature will be 
R w = s
2 cosθ
 (8.83)
For a resist thickness H, the resulting capillary force per unit length of line is
F H
R
H
w == σ σθ 2 cos
s
 (8.84)
As the resist line starts to bend, however, this force increases. The radius of curvature of 
the meniscus decreases as the two resist lines come closer together, causing an increase 
in the capillary force.
Since the force caused by the surface tension is always perpendicular to the air–water 
interface, a contact angle of zero (very hydrophilic case) causes the maximum force 
pulling the resist line toward the center of the space. Resists tend to be somewhat hydrophobic, so that contact angles between water and resist are often in the 50–70° range 
(though these measurements are for unexposed resist, not the partially exposed and 
deblocked resist along the profi le edge where the contact angle should be less). Note that 
the capillary force increases with the aspect ratio of the space (As = H/ws) and with the 
surface tension of water, which at room temperature is about 0.072 N/m (72 dyne/cm).
The bending of the resist line can be described as an elastic cantilever beam. The 
important resist material property of mechanical strength is the Young’s modulus, E, 
which is a measure of the stiffness of the resist and is higher for resists with high glass 
transition temperatures. Resists have been measured to have Young’s modulus values in 
the range of 2–6 GPa with the high end of the range corresponding to novolac resists and 
the low end of the range for ArF resists.15 Applying a force F to a line of width wl causes 
that line to move (sway) into the space by an amount d given by
δ = 





 

 3
2
3 F
E
H
wl
 (8.85)
Note that the amount of bending is proportional to the cube of the aspect ratio of the resist 
line, and thus will be very sensitive to this aspect ratio.
As the resist line bends, the pulling of the line by the capillary force is countered by a 
restoring force caused by the stiffness of the resist. Eventually a ‘tipping point’ is reached 


## Page 69

 Lithographic Control in Semiconductor Manufacturing 365
where the increasing capillary force exceeds the restoring force of the resist and the line 
collapses. Tanaka calculated this critical point to occur when
E
w
AA A A s σ
≤ ++ +  θ θ θ θθ  

4 3 96 3 22
s
l ss cos sin cos cos sin (8.86)
where As is the aspect ratio of the space and Al is the aspect ratio of the line (H/wl). If the 
contact angle is less than about 80° and the aspect ratio of the space is high (that is, we 
are in an interesting regime where pattern collapse is likely to be a problem), the square 
root can be approximated with the fi rst terms of a Taylor series to give a somewhat more 
approachable result:
E
w
AA
σ
≤+ θθ 8 33
s
ls [ cos sin ] (8.87)
Equation (8.87) shows what affects pattern collapse and therefore what can be done to 
try to reduce pattern collapse. Resist chemists could make the resist stiffer by increasing 
the Young’s modulus E (similar to increasing Tg, the glass transition temperature), something that is hard to do without altering other very important resist properties. The 
water–air surface tension can be reduced by adding surfactant into the rinse liquid. Surfactants can easily reduce the surface tension by a factor of 2 or 3, but may pose contamination problems and can also soften the resist, reducing its Young’s modulus. Contact 
angle of water to the resist also infl uences collapse. The worst case (maximum value of 
3Ascosq + sinq) occurs at an angle of tan−1(1/3As) which is generally less than 10°. Thus, 
hydrophilic resists produce greater pattern collapse. Making the resist more hydrophobic 
will help (this, incidentally, is also a goal for immersion lithography). The aspect ratio of 
the space is important, but is less so for hydrophobic resists (small cosq). The space width 
has a direct impact on collapse, with smaller spaces increasing the capillary force and 
thus the likelihood of collapse. By far the most critical factor is the aspect ratio of the 
line. Since the tendency to collapse increases as the line aspect ratio cubed, small changes 
in this factor can have big consequences.
Putting some numbers into the equation, ArF resists will have E/s in the range of about 
35 nm−1 assuming no surfactants in the water. Assuming a 60° water–resist contact angle, 
consider a 100-nm space with a space aspect ratio of 3. The maximum aspect ratio of the 
line will be 4.3 (a 70-nm linewidth before the line collapses). If the space were shrunk 
to 50 nm keeping the space aspect ratio at 3, the maximum line aspect ratio drops to 3.4 
(a 44-nm linewidth). As another example, when printing a pair of 45-nm equal lines and 
spaces in a resist of thickness 141 nm, overexposure will cause the patterns to collapse 
before they reach a 10 % CD error. Pattern collapse can become a process window limiter 
before CD, sidewall angle, or resist loss reach their specifi cations.
Equation (8.87) can also predict the tendency toward pattern collapse as a function of 
line/space duty cycle. To simplify, assume that the contact angle is small enough that 
ignoring the sinq term in Equation (8.87) produces very little error (this approximation 
is not so bad, even for a 60° contact angle). For this case, a given pitch equal to ws + wl
will have the minimum tendency to collapse when the linewidth is 50 % bigger than the 
spacewidth (a 3 : 2 linewidth to spacewidth ratio). All other duty cycles will have an 
increased chance of pattern collapse. For a fi xed duty cycle, the likelihood of collapse 


## Page 70

366 Fundamental Principles of Optical Lithography
goes as the resist thickness to the fourth power, and as one over the pitch to the third 
power.
The two-dimensional model used here is really a worst case since it assumes very long 
lines and spaces. For shorter lines that are connected to another resist feature at one or 
both ends, the other features can give support to the line, inhibiting the twisting that would 
be required to make the line collapse. However, it is likely that CMOS device levels like 
poly and metal 1 will always have some patterns that will behave close to the worst case 
presented here. And the trend toward smaller feature sizes and constant or even greater 
aspect ratios will only make the problem of pattern collapse worse in the future.
Problems
 8.1. A given 90-nm lithography process level exhibits a 0.1-ppm (parts per million) 
wafer magnifi cation error due to wafer expansion. For a 300-mm wafer, what is the 
maximum overlay error due to this term if it goes uncorrected? Is the magnitude 
of this error signifi cant (assume the overlay specifi cations is 1/3 of the technology 
node feature size)?
 8.2. Silicon has a coeffi cient of linear expansion of about 3 × 10−6
/K. Assume that 3 nm 
of overlay error due to lack of wafer temperature control is acceptable. How well 
must the temperature of the wafer be controlled for a 200-mm wafer? For a 300-mm 
wafer?
 8.3. What are the maximum x- and y-overlay errors due to a 0.3 arc-second reticle 
rotation error for a 24 × 28 mm fi eld?
 8.4. It is possible that the overlay targets, when printed on the wafer, may be asymmetric, as shown below for a frame-in-frame target. What will be the impact of such 
asymmetry on overlay measurement?
 8.5. Derive Equations (8.42) and (8.43).
 8.6. Equations (8.31) and (8.35) both predict CD versus dose, with the later equation a 
bit more accurate. Plot CD versus dose for these two models on one graph for the 
case of
CD E CD
E EE
11 2 80 32 0 6
1
== = =nm, mJ/cm , and d
d
ln
ln .
At what dose values do the two models disagree with each other in predicted CD 
by 2 %?


## Page 71

 Lithographic Control in Semiconductor Manufacturing 367
 8.8. Using Equations (8.50)–(8.52), plot the depth of focus of a 65-nm line as a function 
of isofocal bias: let CDspec = 0.2, Elspec = 0.08, snom = 0.75, and ∆ = 0.2 mm.
 8.9. Use the general expression (8.75) to derive the image MEEF for a coherent equal 
line/space image that uses only the 0th and ±1st diffraction orders [that is, derive 
Equation (8.68)].
8.10. For the two-line pattern collapse problem, what linewidth-to-spacewidth ratio (for 
a fi xed pitch) minimizes the tendency for pattern collapse under the following 
conditions:
(a) Assume that the water–resist contact angle is small enough that the sinq term 
in Equation (8.87) can be ignored.
(b) Assume that the water–resist contact angle is large enough that the cosq term 
in Equation (8.87) can be ignored.
References
 1 Sturtevant, J., Allgair, J., Fu, C., Green, K., Hershey, R., Kling, M., Litt, L., Lucas, K., Roman, 
B., Seligman, G. and Schippers, M., 1999, Characterization of CD control for sub-0.18 mm 
lithographic patterning, Proceedings of SPIE: Optical Microlithography XII, 3679, 220–227.
 2 Mack, C.A., 1992, Understanding focus effects in submicron optical lithography, part 3: 
methods for depth-of-focus improvement, Proceedings of SPIE: Optical/Laser Microlithography V, 1674, 272–284.
 3 Sethi, S., Barrick, M., Massey, J., Froelich, C., Weilemann, M. and Garza, F., 1995, Lithography strategy for printing 0.35 um devices, Proceedings of SPIE: Optical/Laser Microlithography VIII, 2440, 619–632.
 4 SEMI Standard SEMI P35-1106, 2006, Terminology for Microlithography Metrology, Semiconductor Equipment and Materials International, San Jose, CA.
 8.7. For the Bossung plot given below,
(a) Approximately where is best focus? Why?
(b) What is the approximate isofocal bias (numerical value) for a target CD of 
180 nm?
50
100
150
200
250
300
–0.5 –0.3 –0.1 0.1
Focus (µm)
Resist Linewidth (nm)
20
24
28
32
36
40
48
Dose (mJ/cm2)


## Page 72

368 Fundamental Principles of Optical Lithography
 5 Levinson, H.J., 1999, Lithography Process Control, SPIE Press Vol. TT28, Bellingham, CA.
 6 Ausschnitt, C., 1988, Chapter 8: electrical measurements for characterizing lithography, in 
VLSI Electronics: Microstructure Science, Vol. 16, Academic Press, p. 330.
 7 DeMoor, S., Brown, J., Robinson, J.C., Chang, S. and Tan, C., 2004, Scanner overlay mix and 
match matrix generation; capturing all sources of variation, Proceedings of SPIE: Metrology,
Inspection, and Process Control for Microlithography XVIII, 5375, 66–77.
 8 Bossung, J.W., 1977, Projection printing characterization, Proceedings of SPIE: Developments
in Semiconductor Microlithography II, 100, 80–84.
 9 Ausschnitt, C.P., Rapid optimization of the lithographic process window, Proceedings of SPIE:
Optical/Laser Microlithography II, 1088, 115–133.
10 Brunner, T., Martin, A., Martino, R., Ausschnitt, C., Newman, T. and Hibbs, M., 1994, Quantitative stepper metrology using the focus monitor test mask, Proceedings of SPIE: Optical/
Laser Microlithography VII, 2197, 541–549.
11 Maurer, W., 1996, Mask specifi cations for 193-nm lithography, Proceedings of SPIE, 2884, 
562–571.
12 The derivation was fi rst suggested to me by Mark D. Smith.
13 Tsudaka, K., et al., 1995, Practical optical mask proximity effect correction adopting process 
latitude consideration, MicroProcess ‘95 Digest of Papers, 140–141.
14 Tanaka, T., Morigami, M. and Atoda, N., 1993, Mechanism of resist pattern collapse during 
development process, Japanese Journal of Applied Physics, 32, 6059–6064.
15 Simons, J., Goldfarb, D., Angelopoulos, M., Messick, S., Moreau, W., Robinson, C., de Pablo, 
J. and Nealey, P., 2001, Image collapse issues in photoresist, Proceedings of SPIE: Advances
in Resist Technology and Processing XVIII, 4345, 19–29.
