Repository: DanielTschang/llm_wiki

# LLM Wiki

A multi-user knowledge platform. People put source documents into a **Project**; an LLM turns them into linked wiki pages that the whole Project can search, chat with and query through an agent. Access is by role (Owner, Editor, Viewer) per Project.

This is a rewrite of [nashsu/llm_wiki](https://github.com/nashsu/llm_wiki) from a desktop app into a web platform for 50–200 users on a company Kubernetes cluster. The idea behind the wiki itself comes from [llm-wiki.md](llm-wiki.md).

- Vocabulary and the decisions behind it: [CONTEXT.md](CONTEXT.md), [docs/adr/](docs/adr/)
- Plan, status and open work: [plans/PLAN.md](plans/PLAN.md)
- Database schema: [plans/schema.md](plans/schema.md)

## Architecture

| Part | Where | What it does |
|---|---|---|
| Frontend | `src/` | React web app, built to `dist-web/` and served by the server |
| Ingest worker | `src/worker/` | Node script the server supervises; reads Sources, writes pages |
| Server | `src-tauri/crates/server` | axum: accounts and sessions, role checks, `/rpc`, uploads, SSE events, LLM gateway |
| Core | `src-tauri/crates/core` | Search, the agent, document parsing, commands |
| Storage | `src-tauri/crates/storage` | Pages, links and versions in Postgres; files in S3 (MinIO); vectors in pgvector; accounts and settings |

Browsers never hold an LLM API key: models are configured by a Platform Admin and called through the server's gateway.

## Run it locally

You need Docker, `k3d`, `kubectl`, Node.js 22+ and Rust.

```bash
make install        # npm dependencies
make k3d-up         # Postgres (pgvector), NATS, MinIO, OTel in a local k3d cluster
make web worker     # build the frontend and the ingest worker
make platform-dev   # run the server against that cluster
```

Open the address it prints and sign in as `admin` (the script prints the password). Add models under Settings → LLM Models; their API keys are read from `LLM_WIKI_KEY_*` environment variables of the server process.

[START.md](START.md) has the details (in Chinese).

## Tests

```bash
make test-pg        # Rust tests, including the Postgres and MinIO ones
make e2e-accounts   # accounts, roles, gateway, search and ingest over HTTP
make test           # frontend (mocked) and Rust tests
```

## Moving a folder project in

Projects from the old folder layout can be copied into the platform once:

```bash
llm-wiki-import --dir path/to/project --name "My project"
```

File: projects/Lithography-wiki/wiki/findings/apex-e-在-026-n-下的選擇性溫度峰值.md
---
type: finding
title: Apex-E 在 0.26 N 下的選擇性溫度峰值
source: "[[19-optical-lithography--8-07-ch7--dxj4cs]]"
confidence: medium
replicated: null
created: 2026-10-03
updated: 2026-10-03
tags: [photoresist, temperature, development]
related: [19-optical-lithography--8-07-ch7--dxj4cs, apex-e, thmr-ip3650, original-mack-model]
sources: ["optical-lithography/07 - ch7.pdf"]
---
# Apex-E 在 0.26 N 下的選擇性溫度峰值

來源表 7.1 中，[[apex-e]] 在 0.26 N 顯影液下的擬合溶解選擇性 \(n\)，於列出的溫度點中以 35 °C 最高：

- 30 °C：\(6.36\pm0.55\)。
- 35 °C：\(15.58\pm2.17\)。
- 40 °C：\(11.25\pm1.32\)。
- 45 °C：\(6.64\pm0.74\)。

## 證據與推論

表中數字是顯影模型參數，不是直接觀測的分子事件數。「35 °C 為表中最大值」是資料支持的結論；「精確最佳溫度就是 35 °C」則超出離散取樣所能確定的範圍。

來源歸引 Maslow, M.J., Mack, C.A. and Byers, J., 1999。完整數據保存在 [[19-optical-lithography--8-07-ch7--dxj4cs]]。未提供独立重現資訊，故重現狀態保留未知。

此結果不能與 [[thmr-ip3650]] 的 \(n\) 隨溫度提高的行為合併成普遍規則；normality 改變時，也不能直接沿用此峰值。

File: projects/Lithography-wiki/wiki/findings/az-7500-植入深度冪律擬合.md
---
type: finding
title: AZ 7500 植入深度冪律擬合
source: "[[19-optical-lithography--8-01-ch1--cmoy1o]]"
confidence: medium
replicated: null
created: 2026-10-03
updated: 2026-10-03
tags: [AZ-7500, 離子植入, 經驗模型]
related: [az-7500, 離子植入遮罩]
sources: ["optical-lithography/01 - ch1.pdf"]
---
# AZ 7500 植入深度冪律擬合

## 直接證據

本章圖 1.4 呈現 AZ 7500 中 Boron、Phosphorous 與 Arsenic 的量測點及冪律擬合，引用 Glawischnig and Parks（1996）。模型為 \(R_p=aE^b\)，係數原表保存在 [[19-optical-lithography--8-01-ch1--cmoy1o]]。

straggle 的共同經驗近似為：

\[
\Delta R_p=4.8E^{0.5}
\]

\(E\) 單位為 keV，深度單位為 nm。

## 推論與限制

這些擬合可在符合量測條件時協助估計遮罩厚度，但外推至其他光阻只是未驗證推論。来源指出 1 MeV 以上的高原子序離子可能有較大 straggle。

可信度評為中等：有具名材料、量測圖與引用，但本章缺少原始數據、完整條件及誤差。重複驗證狀態未知。
