Repository: DanielTschang/llm_wiki

# LLM Wiki

A multi-user knowledge platform. People put source documents into a **Project**; an LLM turns them into linked wiki pages that the whole Project can search, chat with and query through an agent. Access is by role (Owner, Editor, Viewer) per Project.

This is a rewrite of [nashsu/llm_wiki](https://github.com/nashsu/llm_wiki) from a desktop app into a web platform for 50–200 users on a company Kubernetes cluster. The idea behind the wiki itself comes from [llm-wiki.md](llm-wiki.md).

- Vocabulary and the decisions behind it: [CONTEXT.md](CONTEXT.md), [docs/adr/](docs/adr/)
- Plan, status and open work: [plans/PLAN.md](plans/PLAN.md)
- Database schema: [plans/schema.md](plans/schema.md)

## Architecture

| Part | Where | What it does |
|---|---|---|
| Frontend | `src/` | React web app, built to `dist-web/` and served by the server |
| Ingest worker | `src/worker/` | Node script the server supervises; reads Sources, writes pages |
| Server | `src-tauri/crates/server` | axum: accounts and sessions, role checks, `/rpc`, uploads, SSE events, LLM gateway |
| Core | `src-tauri/crates/core` | Search, the agent, document parsing, commands |
| Storage | `src-tauri/crates/storage` | Pages, links and versions in Postgres; files in S3 (MinIO); vectors in pgvector; accounts and settings |

Browsers never hold an LLM API key: models are configured by a Platform Admin and called through the server's gateway.

## Run it locally

You need Docker, `k3d`, `kubectl`, Node.js 22+ and Rust.

```bash
make install        # npm dependencies
make k3d-up         # Postgres (pgvector), NATS, MinIO, OTel in a local k3d cluster
make web worker     # build the frontend and the ingest worker
make platform-dev   # run the server against that cluster
```

Open the address it prints and sign in as `admin` (the script prints the password). Add models under Settings → LLM Models; their API keys are read from `LLM_WIKI_KEY_*` environment variables of the server process.

[START.md](START.md) has the details (in Chinese).

## Tests

```bash
make test-pg        # Rust tests, including the Postgres and MinIO ones
make e2e-accounts   # accounts, roles, gateway, search and ingest over HTTP
make test           # frontend (mocked) and Rust tests
```

## Moving a folder project in

Projects from the old folder layout can be copied into the platform once:

```bash
llm-wiki-import --dir path/to/project --name "My project"
```

File: projects/Lithography-wiki/wiki/methodology/abc-透射率全曲線擬合.md
---
type: methodology
title: ABC 透射率全曲線擬合
created: 2026-10-03
updated: 2026-10-03
tags: [量測, 曝光, 參數擬合]
related: [dill-abc-參數, 以-a-量測-pac-熱分解, 19-optical-lithography--8-05-ch5--x0rq4s]
sources: ["optical-lithography/05 - ch5.pdf"]
---
# ABC 透射率全曲線擬合

此方法以曝光期間透射率隨入射劑量變化的整條曲線，擬合光阻的 [[dill-abc-參數]]。其目的在於避免單點初始斜率對量測雜訊過度敏感。

## 量測流程

1. 將已知膜厚的光阻塗在透明基板上。
2. 匹配光阻與基板折射率，並在基板背面加抗反射處理。
3. 以指定波長、正常入射的平行光曝光，持續記錄透射光強。
4. 量測入射光強，將資料轉為 \(T(E)\)。
5. 解耦合的吸收與曝光方程，尋找最佳擬合整條曲線的 \(A,B,C\)。

## 為何需要光學控制

界面反射若未納入模型，透射率變化不再只由吸收與曝光反應決定。全曲線擬合雖較不易受單點雜訊影響，仍不能補救錯誤光學模型。

若 \(A=0\)，透射率不隨曝光變化，此方法無法取得 \(C\)。這是可辨識性限制，不是擬合演算法失敗。

来源式 5.81 的 \(C\) 公式擷取排版不清，應先核對原頁再實作初始斜率法。

## 來源

[[19-optical-lithography--8-05-ch5--x0rq4s]]，第 5.5 節。

File: projects/Lithography-wiki/wiki/methodology/barc-穩健最佳化.md
---
type: methodology
title: BARC 穩健最佳化
created: 2026-10-03
updated: 2026-10-03
tags: [BARC, 最佳化, 製程容差]
related: [19-optical-lithography--8-04-ch4--ccwms, 駐波與-barc, swing-curves, 光阻內成像]
sources: ["optical-lithography/04 - ch4.pdf"]
---
# BARC 穩健最佳化

BARC 穩健最佳化以實際膜厚、光學常數、照明角度與偏振變動下的製程敏感度為目標，而非只追求名義條件的零反射。

## 為何需要穩健目標

單一厚度的理想零反射點可能對底膜或 BARC 變動敏感。透明底層造成有效反射幅值及相位變化；高 NA 又使不同繞射階次經歷不同反射。名義反射率最低，不一定代表 CD 控制最好。

## 建模程序

1. 量測各層厚度與複數折射率，保留波長、曝光狀態及誤差範圍。
2. 建立完整膜堆疊，以 Fresnel 係數與多重反射計算光阻所見的有效複數反射係數。
3. 對實際角度與偏振分布計算響應，明確區分 \(\rho\) 與 \(R=|\rho|^2\)。
4. 加入 BARC 厚度、\(n,\kappa\)、光阻厚度與底膜厚度變動；不可將個別容差直接相加當作聯合容差。
5. 透明底膜變動範圍大時，降低範圍內的最大反射率；同時納入最大可塗佈及可蝕刻厚度。
6. 以 [[光阻內成像]] 評估指定圖案的曝光、SWAR、CD 與輪廓敏感度，建立劑量誤差預算。

## 設計選擇

高角度非偏振光對 s／p 共提供四項實數零反射約束，單層僅有三個自由度，一般不能完全滿足。多層或 gradient index BARC 增加自由度；單一偏振照明可減少需同時滿足的條件。

充分吸收的較厚 BARC 可隔離底膜反射，但仍需權衡上介面反射、材料誤差及製程整合。此頁是本章設計論述的整理，不是已完成驗證的實驗流程。

來源：[[19-optical-lithography--8-04-ch4--ccwms]] 第 4.3 節。

File: projects/Lithography-wiki/wiki/methodology/peb-膜厚損失動力學量測.md
---
type: methodology
title: PEB 膜厚損失動力學量測
created: 2026-10-03
updated: 2026-10-03
tags: [PEB, 參數辨識, 膜厚]
related: [聚合物去保護反應, base-quencher, 即時-ftir-peb-反應量測, 駐波與-barc, 19-optical-lithography--8-06-ch6--1wif8]
sources: ["optical-lithography/06 - ch6.pdf"]
---
# PEB 膜厚損失動力學量測

此方法利用去保護產生揮發物、使光阻於 PEB 後膜縮的現象，將膜厚損失轉換為平均反應進度。

## 為何使用

在合適配方與校準條件下，膜厚量測提供方便的間接化學訊號，可由膜縮對曝光量與 PEB 溫度的依存性估計 quencher loading、放大速率與活化能。

## 量測流程

1. 使用大面積開放曝光，並以良好 BARC 降低駐波造成的深度非均勻性。
2. 在不同曝光量下量測 PEB 後膜厚損失。
3. 以經驗證的完全去保護膜縮量，換算剩餘封鎖比例。
4. 擬合劑量閾值與反應曲線，再跨 PEB 溫度估計活化能。

## 校準與可辨識性限制

高劑量、高溫及固定烘烤時間不保證完全去保護；錯誤的「100% 去保護」基準會污染所有換算結果。降低揮發與膜縮的配方也可能削弱訊號。

此方法不是直接量測酸／鹼擴散係數；由線寬資料取得擴散參數屬另一步模型相依辨識。可考慮以[[即時-ftir-peb-反應量測]]查核反應進度，但本章未證明兩者已完成獨立交叉校準。

來源：[[19-optical-lithography--8-06-ch6--1wif8]]，§6.3。

File: projects/Lithography-wiki/wiki/methodology/即時-ftir-peb-反應量測.md
---
type: methodology
title: 即時 FTIR PEB 反應量測
created: 2026-10-03
updated: 2026-10-03
tags: [FTIR, PEB, 動力學]
related: [聚合物去保護反應, peb-膜厚損失動力學量測, 晶圓烘烤熱歷程建模, 19-optical-lithography--8-06-ch6--1wif8]
sources: ["optical-lithography/06 - ch6.pdf"]
---
# 即時 FTIR PEB 反應量測

即時 FTIR PEB 反應量測是在烘烤期間追蹤光阻紅外吸收峰，以鍵結的形成與斷裂量化化學反應進度的方法。

## 為何使用

相較於[[peb-膜厚損失動力學量測]]的膜縮代理訊號，FTIR 更直接觀察化學鍵變化，適合研究 PEB 動力學。

## 量測幾何

來源描述將 FTIR 設備配置於 PEB 熱板上方，即時取得光譜。由於矽對相關 IR 光大致透明，可在晶圓背面加金屬層以形成反射訊號，或在熱板開孔採透射模式。

## 解讀限制

吸收峰須對應到合適的反應鍵結並量化其變化；方法仍需要校準與適當幾何。實際反應速率應結合[[晶圓烘烤熱歷程建模]]所描述的時間–溫度歷程，不應只使用熱板設定溫度。

本章介紹方法及相關引用，未提供可直接套用於所有配方的峰值校準。來源：[[19-optical-lithography--8-06-ch6--1wif8]]，§6.3。

File: projects/Lithography-wiki/wiki/methodology/含像差與離焦的瞳孔建模.md
---
type: methodology
title: 含像差與離焦的瞳孔建模
created: 2026-10-03
updated: 2026-10-03
tags: [成像模型, 瞳孔, 波前]
related: [19-optical-lithography--8-03-ch3--s477p8, 鏡頭像差與-zernike-polynomial, 離焦與焦深, abbe-成像計算法, hopkins-成像計算法, jones-pupil]
sources: ["optical-lithography/03 - ch3.pdf"]
---
# 含像差與離焦的瞳孔建模

此方法將實際鏡頭的波前與透射修正接入複數瞳孔，使原本的 Fourier 成像計算能處理圖案依賴的非理想效應。

## 方法目的

不同圖案取樣不同瞳孔位置，故應保留波前空間結構，而非以單一 RMS 數值代替像差。

## 流程

1. 指定場位置、波長、介質及 NA，取得波前 OPD 或 Zernike 係數。
2. 建立像差相位 \(2\pi W(R,\phi)\)。
3. 以 \(n\delta(1-\cos\theta)\) 建立離焦 OPD；高 NA 避免僅用近軸項。
4. 加入振幅透射 \(T\) 及濾波相位 \(\psi\)：
   \[
   P=P_{\mathrm{ideal}}T
   \exp\left[i2\pi W+i\frac{2\pi}{\lambda}OPD_{\mathrm{defocus}}+i\psi\right].
   \]
5. 接入 [[abbe-成像計算法]] 或 [[hopkins-成像計算法]]；依光源、光譜及焦距分布對影像強度平均。
6. 若偏振傳輸重要，改用 [[Jones pupil]] 及向量電場計算。

## 適用條件與防錯

確認波前資料是否已包含離焦或濾波相位，避免重複加入。固定場位置的一個瞳孔不代表整個曝光場；高 NA 時亦不可把空氣中的 Z3—離焦關係直接套至任意浸潤介質。

本流程整理自 [[19-optical-lithography--8-03-ch3--s477p8]]，是建模程序，不是獨立實驗驗證。

File: projects/Lithography-wiki/wiki/methodology/大型島形圖案-flare-量測.md
---
type: methodology
title: 大型島形圖案 flare 量測
created: 2026-10-03
updated: 2026-10-03
tags: [flare, 光阻, 量測]
related: [19-optical-lithography--8-03-ch3--s477p8, flare]
sources: ["optical-lithography/03 - ch3.pdf"]
---
# 大型島形圖案 flare 量測

大型島形圖案 flare 量測使用正光阻的清除劑量，估計大型遮光區中心受到的雜散曝光。

## 原理

島形圖案尺寸遠大於解析度限制時，理想成像在其中心幾乎沒有光。若中心仍能在高曝光劑量下清除，便可用它作為低強度 flare 的感測位置。

## 程序

1. 以大面積開放曝光測得正常清除劑量 \(E_0\)。
2. 在指定光罩與曝光場條件下，測得大型島形結構清除劑量 \(E_{0\text{-island}}\)。
3. 保持光阻及顯影條件一致，計算
   \[
   Flare=\frac{E_0}{E_{0\text{-island}}}.
   \]

本章例子：\(E_0=35\ \mathrm{mJ/cm^2}\)、島形清除劑量 \(700\ \mathrm{mJ/cm^2}\)，對應 5% flare。

## 量測條件與限制

需記錄島形尺寸、周圍圖案、總透光面積、場位置及晶圓反射條件。結果反映指定使用情境，不一定是固定設備常數；不同尺度的靶圖案也可能對不同散射範圍敏感。

來源擷取的 `100-mm` 尺寸疑有 µm 辨識問題，未核對原頁前不作量測設計依據。依據 [[19-optical-lithography--8-03-ch3--s477p8]] 第 3.3.1 節。

File: projects/Lithography-wiki/wiki/methodology/晶圓烘烤熱歷程建模.md
---
type: methodology
title: 晶圓烘烤熱歷程建模
created: 2026-10-03
updated: 2026-10-03
tags: [烘烤, 熱傳, 動力學]
related: [光阻烘烤, 以-a-量測-pac-熱分解, 19-optical-lithography--8-05-ch5--x0rq4s]
sources: ["optical-lithography/05 - ch5.pdf"]
---
# 晶圓烘烤熱歷程建模

此方法以集總熱容量模型計算晶圓升溫、移送及冷卻的溫度歷程，再評估溫度相依反應。其理由是 hot plate 設定溫度不等於晶圓瞬時溫度，也不必然等於平衡溫度。

## 模型

\[
\rho C_pL\frac{dT}{dt}
=\frac{k_{\mathrm{air}}}{\delta}(T_{\mathrm{plate}}-T)
-h(T-T_{\mathrm{ambient}}).
\]

\[
T(t)=T^*-(T^*-T_{\mathrm{initial}})e^{-t/\tau},
\]
\[
T^*=
\frac{(k_{\mathrm{air}}/\delta)T_{\mathrm{plate}}+
hT_{\mathrm{ambient}}}{k_{\mathrm{air}}/\delta+h},
\qquad
\tau=\frac{\rho C_pL}{k_{\mathrm{air}}/\delta+h}.
\]

小間隙、導熱占優勢時：

\[
\tau\approx\frac{\delta\rho C_pL}{k_{\mathrm{air}}}.
\]

因此間隙變化可顯著改變升溫速度，即使平衡溫度仍接近設定值。

## 反應評估

\[
k_{\mathrm{eff}}=\frac{1}{t_b}\int_0^{t_b}k[T(t)]\,dt.
\]

完整熱歷程包含 proximity hot plate 烘烤、移送與 chill plate 冷卻；不同活化能的反應對同一溫度歷程有不同敏感度。

## 限制與單位

模型忽略面內溫差、輻射及光阻熱容量，並近似材料參數與板溫固定。來源指出冷晶圓放入時，板面可能下降 1–2 °C，需 5–10 秒恢復。

來源表 5.3 的 \(C_p\) 為莫耳熱容量；代入與質量密度搭配的式子前，須轉換至質量基準並統一單位。

## 來源

[[19-optical-lithography--8-05-ch5--x0rq4s]]，第 5.4 節。

File: projects/Lithography-wiki/wiki/methodology/雙標靶劑量與焦距監控.md
---
type: methodology
title: 雙標靶劑量與焦距監控
created: 2026-10-03
updated: 2026-10-03
tags: [APC, 焦距, 劑量, 量測]
related: [焦距與曝光製程窗口, tim-brunner, 19-optical-lithography--8-08-ch8--1az2fh0]
sources: ["optical-lithography/08 - ch8.pdf"]
---
# 雙標靶劑量與焦距監控

雙標靶劑量與焦距監控使用兩個對劑量及焦距有不同響應的圖形，避免單一 CD 回饋將焦距漂移誤認為劑量漂移。

## 設計理由與流程

單一 device-representing target 的 CD 變化可能來自兩種變數；以劑量補償可使 CD 看似穩定，卻令製程偏離最佳焦距並縮小可用窗口。

本章策略為：

1. 找到在 nominal dose 附近具 isofocal 行為的 dense target。
2. 選取焦距敏感、劑量斜率近似相同的 isolated target。
3. 以 dense CD 監控劑量，以 dense／isolated CD 差監控焦距大小。
4. 對兩者建立 focus–exposure 模型，使用聯合反演改善不完美標靶的辨識。

Figure 8.27 使用 90-nm dense line、220-nm pitch 與 80-nm isolated line，在示例範圍達約 10× 變數辨識能力；這不是跨產品保證值。

## 焦距方向限制

近似二次 CD 響應只能辨識焦距偏差大小，不能可靠判別正負方向。

[[tim-brunner]]的 90° phase-shift monitor 可轉換為有方向的位置誤差，但通常需要 test mask。scatterometry 則可利用 resist height 與 sidewall angle 的不對稱響應，在產品標靶上補充方向資訊。

來源：[[19-optical-lithography--8-08-ch8--1az2fh0]]，§8.5.5。
