Repository: DanielTschang/llm_wiki

# LLM Wiki

A multi-user knowledge platform. People put source documents into a **Project**; an LLM turns them into linked wiki pages that the whole Project can search, chat with and query through an agent. Access is by role (Owner, Editor, Viewer) per Project.

This is a rewrite of [nashsu/llm_wiki](https://github.com/nashsu/llm_wiki) from a desktop app into a web platform for 50–200 users on a company Kubernetes cluster. The idea behind the wiki itself comes from [llm-wiki.md](llm-wiki.md).

- Vocabulary and the decisions behind it: [CONTEXT.md](CONTEXT.md), [docs/adr/](docs/adr/)
- Plan, status and open work: [plans/PLAN.md](plans/PLAN.md)
- Database schema: [plans/schema.md](plans/schema.md)

## Architecture

| Part | Where | What it does |
|---|---|---|
| Frontend | `src/` | React web app, built to `dist-web/` and served by the server |
| Ingest worker | `src/worker/` | Node script the server supervises; reads Sources, writes pages |
| Server | `src-tauri/crates/server` | axum: accounts and sessions, role checks, `/rpc`, uploads, SSE events, LLM gateway |
| Core | `src-tauri/crates/core` | Search, the agent, document parsing, commands |
| Storage | `src-tauri/crates/storage` | Pages, links and versions in Postgres; files in S3 (MinIO); vectors in pgvector; accounts and settings |

Browsers never hold an LLM API key: models are configured by a Platform Admin and called through the server's gateway.

## Run it locally

You need Docker, `k3d`, `kubectl`, Node.js 22+ and Rust.

```bash
make install        # npm dependencies
make k3d-up         # Postgres (pgvector), NATS, MinIO, OTel in a local k3d cluster
make web worker     # build the frontend and the ingest worker
make platform-dev   # run the server against that cluster
```

Open the address it prints and sign in as `admin` (the script prints the password). Add models under Settings → LLM Models; their API keys are read from `LLM_WIKI_KEY_*` environment variables of the server process.

[START.md](START.md) has the details (in Chinese).

## Tests

```bash
make test-pg        # Rust tests, including the Postgres and MinIO ones
make e2e-accounts   # accounts, roles, gateway, search and ingest over HTTP
make test           # frontend (mocked) and Rust tests
```

## Moving a folder project in

Projects from the old folder layout can be copied into the platform once:

```bash
llm-wiki-import --dir path/to/project --name "My project"
```

File: projects/Lithography-wiki/wiki/sources/19-optical-lithography--8-06-ch6--1wif8.md
---
type: source
title: 化學放大型光阻的曝光與烘烤化學
authors: [Chris Mack]
year: 2007
url: ""
venue: "Fundamental Principles of Optical Lithography: The Science of Microfabrication, John Wiley & Sons"
created: 2026-10-03
updated: 2026-10-03
tags: [光學微影, 光阻化學, PEB, 隨機模型]
related: [chris-mack, 化學放大型光阻, photoacid-generator, 聚合物去保護反應, base-quencher, rdpsf, byers-petersen-model, 光阻化學隨機建模, peb-膜厚損失動力學量測, 即時-ftir-peb-反應量測, 隨機曝光事件定義是否一致]
sources: ["optical-lithography/06 - ch6.pdf"]
---
# 化學放大型光阻的曝光與烘烤化學

本來源為 Chris Mack 於 2007 年出版之 *Fundamental Principles of Optical Lithography: The Science of Microfabrication* 第 6 章，書頁 223–256。內容將曝光產酸、PEB 催化反應、酸／鹼擴散與中和、參數量測及奈米尺度隨機變異整合為一套光阻化學描述。

本章是教科書式整理，包含理論推導、歷史配方案例與示意計算，不是單一受控實驗報告。以下典型數值均為 **2007 年來源所述範圍**，不代表現今所有配方。

## 反應機制與基本動力學

相較於 [[dnq]]／[[novolac]] 系統，[[化學放大型光阻]] 的曝光產物不會立即大幅改變溶解度。曝光由 [[photoacid-generator]] 形成酸潛像，PEB 再由酸催化正型光阻的[[聚合物去保護反應]]，或負型光阻的交聯。

令 \(G_0\) 為初始 PAG 濃度、\(I\) 為曝光強度、\(C\) 為曝光速率常數：

\[
G=G_0e^{-CIt},\qquad H=G_0(1-e^{-CIt}).
\]

若局部酸濃度固定、忽略擴散與酸損失，令 \(h=H/G_0\)、\(m=M/M_0\)，則：

\[
h=1-e^{-CIt},\qquad
m=e^{-K_{\mathrm{amp}}t_{\mathrm{PEB}}h},
\qquad K_{\mathrm{amp}}=G_0k_4.
\]

酸不被放大反應本身消耗，因此一個產酸事件可促成多個改變溶解度的事件。來源給出的催化鏈長為 10–100，典型約 20；曝光劑量約 20–50 mJ/cm²，敏感度約為 i-line DNQ 光阻的 5–10 倍。

低曝光量時 \(h\approx CIt\)，曝光量與熱劑量可近似互相補償。這不同於[[曝光互易性]]中的曝光強度／時間交換；加入擴散與酸損失後，曝光／熱劑量交換不再普遍成立。

## 配方、保護基與歷史案例

來源記載 Ito, H. 與 Willson, C.G. 在 IBM 提出 aryl onium salt PAG；Willson, C.G.、Ito, H. 與 Frechet, J.M.J. 共同提出以去保護改變聚合物溶解度的概念。

[[polyhydroxystyrene]]（PHS）的羥基使其具有鹼溶性，[[t-butoxycarbonyl]]（t-BOC）封鎖羥基可抑制溶解。酸與熱移除保護基後恢復羥基，但揮發產物也使曝光區域膜縮。

- 248-nm 光阻 PAG loading：約 5–15 wt%；193-nm：約 1–5 wt%，後者受光學吸收限制。
- PHS 分子量：約 3000–6000；每個聚合物約 20–40 個羥基。
- 典型羥基封鎖比例：約 10–30%，常用示例約 20%。
- [[apex-e]]：分子量約 5000，約 35 個羥基位點，其中約 25% 以 t-BOC 封鎖。

### 原始表格：Table 6.1

| Blocking Group (248-nm resists) | Activation Energy (kcal/mol) |
|---|---:|
| t-BOC | 30 |
| t-Butyl Ester | 22 |
| Acetal | 15 |

高活化能系統通常需要約 95–135 °C 的 PEB；低活化能系統可在室溫開始反應。來源將前者與較易控制尺寸、後者與較低延遲敏感性連結，但不能推論低活化能配方完全不受酸損失影響。

## 酸損失、中和與輪廓

空氣中的鹼污染可中和光阻頂部的酸，正型光阻因而形成 T-top，嚴重時阻止顯影。含氮基板如 TiN 可能捕獲酸，形成 footing；trifluoroacetic acid 等小分子酸也可能自表面蒸發。

防制措施包括降低空氣鹼污染、縮短曝光至 PEB 的延遲、減少自由體積，以及使用 organic BARC 隔離基板作用。見[[駐波與-barc]]與[[晶圓烘烤熱歷程建模]]。

Figure 6.3 比較 APEX-E 無延遲與 10 分鐘延遲的輪廓，但特徵尺寸標示不同，不能視為完全匹配條件的定量因果比較；其尺度單位亦需核對原圖。

[[base-quencher]] 是刻意加入的鹼，來源所述 loading 約為初始 PAG loading 的 5–20%。若中和遠快於放大且忽略擴散，酸必須先克服初始鹼量，才能去保護。Figure 6.5 的 \(q_0=0\) 與 \(q_0=0.15\) 分別調整至 dose-to-size，支持相同目標尺寸下的潛像斜率比較，而非相同劑量下的敏感度提升或直接 LER 量測。

## 反應–擴散模型

反應程度與自由體積可影響擴散係數，溫度歷程則同時影響反應與擴散。來源使用線性模型或 Fujita–Doolittle equation 描述反應進度相依的擴散；這與[[修正-fujita-doolittle-模型]]相關，但不能直接認定兩種形式相同。

在定值擴散係數、理想恆溫烘烤及無酸損失的條件下，[[rdpsf]] 為 DPSF 的時間平均，提供催化反應所感受的有效酸濃度，而非烘烤終了時的瞬時濃度。

[[byers-petersen-model]] 將酸擴散至位點與化學反應視為串聯步驟：

\[
K_{\mathrm{amp}}=
\frac{K_{\mathrm{react}}K_{\mathrm{diff}}D_H}
{K_{\mathrm{react}}+K_{\mathrm{diff}}D_H}.
\]

Figure 6.6 的 26.5 與 45 kcal/mol 為控制區域轉換的示例，不是 Table 6.1 的材料測定值。來源所述實用 PEB 溫度窗口通常最多約 20 °C，屬製程經驗範圍而非普遍硬限制。

## 參數量測與可辨識性

多數不漂白的化學放大型光阻具有 \(A\approx0\)，傳統透射率實驗無法辨識曝光速率常數 \(C\)。替代途徑包括酸滴定、螢光，以及添加已知鹼量後量測克服鹼所需的劑量。這是[[dill-abc-參數]]與[[abc-透射率全曲線擬合]]的適用邊界。

[[peb-膜厚損失動力學量測]]利用揮發與膜縮推估去保護進度，可估計 quencher loading、放大速率與活化能，但須獨立校準完全去保護的膜縮量。

[[即時-ftir-peb-反應量測]]直接追蹤鍵結吸收峰變化，需適當的反射或透射幾何。酸／鹼擴散係數通常由線寬資料反推，屬模型相依的參數辨識，不是直接測得。

## 奈米尺度隨機變異

[[光阻化學隨機建模]]區分光子計數、分子位置、曝光事件及催化反應的變異。

- 193 nm、10 mJ/cm² 的示例：1 nm² 約有 97 個入射光子，相對標準差約 10%；100 nm² 約為 1%。
- PAG 濃度 \(0.042/\mathrm{nm}^3\) 的示例：1000 nm³ 中平均約 42 個 PAG，標準差約 6.5，即約 15%。
- 此 193-nm 示例中，分子位置變異比光子散粒雜訊更重要，不能外推為所有波長與配方的排序。
- EUVL 的估算包含當時敏感度目標假設，不是現今產品實測。

獨立粒子、近似 Poisson 的純擴散不會自行消除固定體積中的計數變異。催化反應則感受時間平均酸濃度；同一酸分子在不同時間的位置相關性須以 CovPSF 處理。時間平均可能降低有效酸濃度變異，但也可能模糊平均潛像。

本章明確未納入 acid–base quenching 的隨機模型，因此不能宣稱完整預測含 quencher 光阻的 LER。平均潛像斜率亦不能直接等同於[[nils-與影像邊緣品質]]或實測粗糙度。

## 資料品質與未決問題

§6.4.4 將 \(y=1\) 定義為未曝光 PAG，後續卻將其連結至產酸計數；Equation (6.59) 的平均值方向也與隨後文字不一致。見[[隨機曝光事件定義是否一致]]。相關下游式子不宜未經核對就作為可計算模型收入。

OCR 亦影響平方根、絕對值、下標、分式及部分圖說單位。本頁不重建疑似損壞的閉式解或書頁 253 的示例符號。常態近似與降噪尺度關係另有物理邊界限制，不能外推至負酸濃度或零擴散極限。
